Repository: feuer50/doc_data

File: Validate.txt (part 1 of 29)
Classification: Internal Use

[bookmark: OLE_LINK1]SABIC Technical Center – Houston
Technical Report STCH-2019-003

9 August 2019

Title:	Butane hydrocracking pilot trials at Southwest Research Institute
Project:	Butane to Ethane
Authors:	Robert Broekhuis

executive summary
A three-reactor hydrotreating apparatus at Southwest Research Institute was reconfigured to conduct a pilot trial of SABIC’s bifunctional hydrocracking catalyst to convert a mixed butanes feed to a mixture of predominantly lighter hydrocarbons, rich in ethane. The reactors were operated in a simulated adiabatic mode, with electric heaters compensating for heat losses, to allow the temperature profiles through the reactors to approximate those expected in a commercial adiabatic reactor. Feed temperatures to each of the reactors were controlled individually to achieve suitable overall conversion and selectivity.
Reconfiguration and commissioning of the reactor system took more time than anticipated, leaving less time for continuous operation than originally envisioned, but steady and reliable operation was eventually attained. Four runs, totaling 77 days on stream, were conducted using the final catalyst loading of an improved catalyst formulation with low Si/Al ratio. The final run, lasting 45 days, was carried out at relatively constant operating conditions (space velocity 2.3 h-1, hydrogen/butane molar ratio=1, 100 psig, reactor inlet temperatures selected to produce ~520°C outlet temperatures), with especially steady operation during the final weeks. An overall ethane carbon yield about 52% was maintained. No progressive catalyst deactivation was observed during this interval, although coke accumulations of 3-16 wt% were observed in post-run catalyst analysis.
Thermodynamic analysis of operating data reveals that the simulated adiabatic operating mode was moderately successful for the first two reactors, while the third reactor experienced a much higher temperature rise than would be expected at adiabatic operation. This is attributed to problems measuring heater/wall temperatures in this reactor, and had to be corrected for in subsequent reactor modeling. 
The measured conversions, especially in the first reactor, were found to be much higher than values predicted using a previously developed reactor model, mostly due to higher activity at low temperature. This is partly attributed to the newer, more active catalyst used in the pilot runs, but also indicates that more low-temperature data would need to be acquired to adjust the hydrocracking kinetic model for better predictive power across the entire temperature range.


Background
Processes to convert a mixed butane feed to a product mix rich in ethane are being developed in CRD, as a possible means of alleviating ethane feedstock shortages in Saudi Arabia. The R&D program, conducted by a team in the Feedstocks & Energy Department at STCH, initially built on earlier development of a bifunctional catalyst developed to conduct mild hydrocracking of heavier hydrocarbon feedstocks. Laboratory performance trials confirmed that variations of this catalyst were capable of fully converting a stream comprising both n-butane and isobutane, producing a product with ethane as its primary component, with propane and methane as secondary products. The catalyst is platinum on a ZSM-5 zeolite; the specific composition was optimized in early laboratory trials, during which nominal operating conditions were also established (space velocities ranging from 2-4 kg/kgcath, hydrogen-to-butane ratio around 1, temperatures from 430-480°C, pressure around 100 psig). These early studies were followed up with catalyst life testing in larger bench-scale reactors, which confirmed adequate catalyst life and established methods for periodic catalyst regeneration.
The desired chemistry is moderately exothermic, resulting in an adiabatic temperature rise for full conversion in the vicinity of 200°C for typical operating conditions. The lab and bench scale reactors were not operated adiabatically: the lab reactors were nearly isothermal, while the bench scale reactors exhibited a limited axial temperature gradient near the front end of the catalyst bed. The commercial process concept to manage heat of reaction is a sequence of adiabatic reactors with interstage cooling; to demonstrate this concept, pilot-scale testing at near-adiabatic conditions is required.
A second catalyst system, promoting hydrogenolysis at a lower temperature range, was developed while experimentation with the hydrocracking catalyst was ongoing. This catalyst was found to produce a product slate with a higher selectivity towards ethane, but converted primarily n-butane, leaving most isobutane in the product stream. When suitable process schemes had been defined to accomplish the full conversion of a mixed butanes stream with the hydrogenolysis catalyst, this system was found to have the most favorable process economics, and therefore became the front-runner for further development. However, because certain aspects of both catalyst systems, such as catalyst life and regenerability, remained items of technical risk, it was decided to proceed with piloting both catalyst systems and associated process concepts in parallel. Two piloting locations were identified: an existing pilot reactor system previously used for naphtha hydrocracking at STCG, and a hydrotreating reactor system available at Southwest Research Institute (San Antonio, TX). The former, having been extensively developed and demonstrated for the previous project, was selected to pilot the frontrunner hydrogenolysis catalyst; pilot testing is ongoing, and will be documented in a separate report. The latter was used to pilot the bifunctional hydrocracking catalyst; this is the subject of the current report.
The objectives of the pilot trials were 1) to demonstrate the performance of the hydrocracking catalyst system when operated under adiabatic conditions at the operating conditions established during laboratory testing, 2) to identify any sources of technical risk and if possible identify mitigating approaches, and 3) to confirm stability of the catalyst system over durations of 1-3 months, consistent with bench-scale studies. Additional objectives that were tentatively defined included longer operation for extended life testing along with implementation of in-situ regeneration strategies. However, by the time the initial objectives had been addressed, piloting of the hydrogenolysis catalyst system had proven largely successful; since technical risks of the front-runner concept appeared to be quite manageable, it was decided to not pursue the follow-on studies for the hydrocracking catalyst.
Project timeline
The piloting plan was based on a proposal from Southwest Research Institute (SwRI). Equipment modifications and commissioning were slated to commence in late summer of 2018, followed by three months of continuous operation to extend into early 2019. Due to the timing of other-customer projects at SwRI, the initial phase was somewhat delayed, and required rather more elapsed time when it became clear that the equipment and controls modifications required to establish reliable continuous operation were most extensive than anticipated. Even after initial reliability problems had been resolved, the reactor system required several additional overhauls after testing commenced in late 2018. Multiple short runs (2-3 days) were conducted in December 2018 and January 2019 to establish the start-up procedures and align instrumentation and analytical. Following these commissioning efforts, several longer runs were conducted, still interrupted by shutdowns and equipment upgrades as progress was made towards higher reliability. As a result, continuous operation time was divided among several shorter runs, listed in the following table (catalyst load designations are explained in the corresponding section below):
	Run
	Dates
	Operating days
	Catalyst load

	1
	1/31/19 – 2/5/19
	5
	B

	2
	2/21/19 – 3/1/19
	7
	C

	3
	3/11/19 – 3/23/19
	11
	C

	4
	4/1/19 – 4/17/19
	14
	D

	5
	4/26/19 - 6/13/19
	45
	D



The final run was completed after modifications to significantly improve reliability of the preheaters, and was by far the longest, with significant time of operation at steady conditions. Most of this report will focus on this final run.
Equipment configuration
Overall system summary
The pilot trials were conducted in a pre-existing hydrotreating apparatus, used by SwRI as a general-purpose packed-bed reactor system for a variety of projects. The core of the apparatus consists of three reactors whose dimensions are listed below
	Sequence number
	Tag number
	Inside diameter m
	Packable height m
	Heating zones

	1
	R301
	0.034
	2.13
	6

	2
	R101
	0.058
	1.42
	5

	3
	R201
	0.058
	1.65
	5



The reactors are arranged in series, with downflow through each reactor. Because of the high flowrates and specific project requirements, much of the interconnecting tubing and auxiliary equipment was reconfigured or built afresh relative to previous projects. A mixed butanes feed (70% n-butane, 30% isobutane) was provided as a custom mixture in a tank truck (Matheson Trigas, 99.5+%), with driving pressure from a nitrogen pad maintained in the tank headspace; the liquid butane stream was dosed using a liquid volumetric flow controller, with secondary mass flow measurement by a Coriolis flowmeter, and vaporized/preheated through a sequence of electrically heated preheating pipes. Hydrogen was delivered from a tube trailer, through gas mass flow controllers, and also electrically preheated. Hydrogen and butane streams were mixed in a simple tee upstream of the first reactor. The system was designed to allow operation at a space velocity of 4 kgbutane/kgcath, although lower throughputs were maintained in the actual runs.
The inlet temperatures to each of the reactors were maintained by electrical heat tracing applied to the inlet tubing. Although gas coolers were originally installed as interstage coolers between R301 and R101 and between R101 and R201, these were removed early on since ambient heat loss was high enough to provide the required cooling. A gas cooler was maintained downstream of R201 and upstream of the main pressure control valve; downstream of this valve, the effluent was cooled in a knockout pot equipped with a cooling coil. The effluent flow was measured using a Coriolis flowmeter before being sent to a flare. 
Two GCs were configured to analyze a total of four sample streams: the mixed inlet stream, and the effluents from each of the reactors. The instruments were identically configured with three injector-column-detector trains (1 FID, 2 TCDs) to allow analysis of inorganic gases (H2, N2, O2, CO, CO2) and organics from methane through C10 hydrocarbons. In most of the runs, the first GC was dedicated to the inlet stream, while the second GC alternated between the three effluent streams.
The overall system was controlled using an OPTO PLC system interfaced with an iFix front end. The unit was approved for unattended operation, and was generally monitored during working hours on weekdays.
Appendix A contains the P&IDs for the system as finally configured for Run 5. Several subsystems of specific importance are further discussed in sections below.
Butane delivery train
As mentioned, the mixed butanes stream was delivered from a nitrogen-padded large tanker. The pad pressure was maintained using nitrogen from a nearby cryogenic tank with vaporizer. It fluctuated somewhat with day/night cycles as well as usage patterns from other users of the nitrogen supply, but was generally between 130 and 160 psig, sufficient to provide butane to the reactor system operated at a downstream pressure of 100 psig.
The use of nitrogen resulted in a non-neglible amount of dissolved nitrogen traveling with the butane feed to the reactors; it was consistently measured by the GCs in both inlet and outlet compositions, at levels between 0.5 and 1 vol% in the mixed hydrogen/butanes stream, which is qualitatively consistent with the solubility of nitrogen in butanes. The butane tank was refilled in April, just before the start of run 5; this resulted in an initially low nitrogen content in the feed, increasing over 10 days as headspace nitrogen slowly dissolved into the butane towards an equilibrium value (see Figure 12 below).
As ambient temperatures increased in the spring, instabilities started arising in the butane flow delivery, evident from both the liquid flow controller performance (characterized by wild fluctuations) and the density readout from the secondary Coriolis flowmeter (which dropped below the liquid density of butane). The malperformance was attributed to the formation of bubbles in the liquid butane feed, predominantly consisting of nitrogen (at the feed pressure, the bubble point of the mixed butanes stream itself was well above any ambient temperature). Stored butane, remaining at relatively constant temperature in the large storage tank, would increase in temperature as it traveled through several tens of feet of tubing towards the reactor system, and also undergo a slight decrease in pressure; both are conducive to the formation of a small amount of vapor phase. Once this problem was recognized, it was remediated by including a small heat exchanger with chilled water as coolant just upstream of the flowmeter/flow controller. These modifications resulted in generally stable feed performance.
In the original system configuration, butane vaporization and preheating was accomplished in a sequence of three vertical upflow preheaters, each consisting of an empty 1-inch pipe wrapped with high-temperature electrical heat tracing. While this system had shown adequate heat transfer characteristics in nitrogen flow testing, it proved inadequate for reliably delivering a heated butane vapor stream. Temperatures measured in the first heater, where most of the vaporization took place, fluctuated with wild swings, suggesting periodic operation, e.g. surging or slugging dynamics. More importantly, measured mixed feed compositions showed a great deal of variability in the hydrogen-to-butanes ratio, which was also indicative of non-steady flow conditions.
Two measures were taken to improve performance: first, the heaters were filled with packing material constructed of stainless steel mesh, to improve heat transfer and improve hydrodynamics. Following this change, the temperature fluctuations were no longer observed, but the feed compositions continued to show a good deal of variability. Next, the hydrogen feed system was reconfigured to introduce a portion of the hydrogen into the butanes stream upstream of the vaporizer/preheater, using a second mass flow controller. This hydrogen promotes earlier vaporization of the butanes (avoiding cyclic superheating) and acts as a carrier to suppress non-steady hydrodynamics. After some optimization, it was found that with about 20% of the total hydrogen stream introduced upstream, the variability of feed composition was greatly reduced.
While this system performed competently after these modifications, the coiled heat tracing cables providing the heat in the vaporizer/preheater were found to be prone to failure even though they were rated for operation at higher temperature. When these failures had resulted in premature shutdown of several runs, it was decided to overhaul the system, replacing the heat tracing with a series of conventional ceramic clamshell heaters before startup of run 5. This modification was successful, allowing the final run to complete without further interruptions.
[image: ]
[bookmark: _Ref13825056]Figure 1. Trends of temperatures and heater outputs in the first butane vaporizer/preheater during a representative four-day span of run 5.
As an illustrative example, Figure 1 plots the temperatures and heater outputs in the first vaporizer and preheater during a four-day span of run 5. The temperatures are well in control (internal process temperature TE906 is of most importance in this regard), and continue to be through the second and third preheaters, not shown here. Throughout this time span, the heater power varies to maintain these steady temperature levels. Note the periodic pattern of the TE602 temperature (in the heat-traced zone just upstream of the preheater). The fluctuations appear with a period of about 16 hours, which was consistent throughout the run; the same cyclic pattern was observed in a few other temperatures, physically quite removed from TE602. The source of these patterns was never elucidated, but given the lack of correlation with day/night cycle or ambient temperatures, it appears likely related to an artifact of the control system or the electrical supply. The fluctuations do not appear to propagate into the realm of reactor performance, so they were not considered to be a major concern.
Reactors
The reactor system was originally built as a hydrotreating system with a preheater and two reactors. Through subsequent projects, the preheater came to be used as a third reactor, resulting in the configuration used in the current project, with three reactors having somewhat different dimensions. All three are configured for high pressure (>1000 psig), with Grayloc closure systems at upstream and downstream ends. The stainless steel reactor tubes are enclosed in clamshell heater arrangements, with somewhat different equipment configuration for each of the reactors (six ceramic heaters for the first, five ceramic heaters for the second, and five metallic heaters for the third), resulting in different heat transfer dynamics. Catalyst and catalyst support particles are supported on metallic grates that are installed as part of the bottom closure, with a multipoint thermocouple extending upward through the length of the reactor, with internal temperature measurement points corresponding to the centers of the heating zones. External temperatures were measured at the same axial positions using spring-loaded thermocouples extending through the heaters to the reactor surface. The reactors featured insulation typical of such heater systems, sufficient for personnel protection and avoidance of gross heat loss, but not nearly as effective as the insulation installed for the purpose-built pilot plant at STCG. Compared to the STCG system, the number of individually controllable zones per reactor was also much smaller. Therefore, heat losses were greater (especially at the upper and lower ends of the reactors), with less well-defined temperature distributions and not nearly as tight a temperature control as is possible at STCG.
Conceptually, however, the control philosophy for the reactors was similar: adiabatic operation was approximated by using the electric heaters to just compensate for heat loss, in this case by controlling the difference between the internal and external thermocouples at each axial location to a zero setpoint. The control loops operated fairly successfully, although not with the same high fidelity as accomplished at STCG. For example, the difference between internal and external thermocouples fluctuated in a -3 to +3°C band for most of the thermocouples in the first reactor (with somewhat higher fluctuations seen in the bottom-most heating zone). The best control of this delta is seen in the topmost zone, which suggests that the fluctuations seen further downstream are likely due more to variability of flow (i.e., space velocity, which governs conversion and adiabatic temperature rise) than to poor performance of the temperature control loops themselves. 
An illustrative example of reactor temperature control is shown in Figure 2, plotting temperatures and outputs over a one-day interval. While the inlet temperature is controlled quite well, larger variations are evident at downstream thermocouples. These might be attributed to gradual variations in (total) flow or composition (hydrogen:butanes ratio) across the day; the external temperatures follow the internal trends reasonably well, but of course deviations become greater as the rate of internal temperature swing increases. Note also that the output of the bottom-most heater (TIC307) is much higher than that of any of the upstream heaters, indicative of the much higher heat loss near the bottom of the reactor, requiring a higher compensating heater duty.
Although the reactor systems were old and some of the heaters displayed some age-related reliability problems, they performed adequately once appropriate repairs had been made, with all heaters in operation throughout the final run.
 [image: ]
[bookmark: _Ref13825322]Figure 2. Trends of reactor temperatures and heater outputs for first reactor on June 4, 2019. Blue-tint trends show internal temperatures (darkest at top, lightest at bottom), thin black trends the corresponding external temperatures, and red-tint trends the heater outputs.
Catalyst loading
Since the three reactors have different dimensions, the amounts of catalyst loaded in each are also different; for each, the aim was to fill the majority of the heated zone of the reactors with catalyst, leaving some length of inert support/heat transfer material both above and below the catalyst to avoid having catalyst in the parts of the reactor most affected by the greater extent of heat loss near the top and bottom ends. Practically, this means that about 20% of the catalyst is present in the first reactor, 35% in the second, and 45% in the third. Reported space velocities are always based on the total amount of catalyst in all three reactors; individual reactor space velocities are of course higher.
After the initial round of commissioning, subsequent catalyst loads used Denstone 1/8” spheres (Norpro St. Gobain) as the inert material. The reactors were fully loaded three times: once for commissioning in November 2018 (A), once for initial runs in December 2018 (B), and finally for the longer runs in February 2019 (C). After a process upset led to high temperatures in the third reactor, the catalyst in that reactor was changed out in late March 2019 (D).


[image: C:\Users\700006583\Documents\mild hydrocracking\SwRI pilot\photos\catalyst 20190218_155353 cropped.jpg]
[bookmark: _Ref13833881]Figure 3. Long extrudates from catalyst batch ZD18029
Catalyst loads A and B used catalyst from an initial shipment of two drums of extrudates produced by Zeolyst (ZD15015A). This was at that time the standard catalyst formulation, with 0.3% Pt on ZSM-5 with a silica-alumina ratio (SAR) ratio of 50. Loads C and D used catalyst from a smaller batch of newly prepared catalyst with a lower SAR of 30 (ZD18029). Characteristics of both catalysts are presented in the table below.
	Zeolyst product code
	ZD15015A
	ZD18029

	Lot number
	2018-039 (1 MT)
	2843-065 (20kg)

	Pt loading
	0.3 wt%
	0.3 wt%

	Zeolite support, Si/Al
	ZSM-5, SAR-50
	ZSM-5, SAR-30

	Cl content
	0.1 wt%
	0.2 wt%

	LOI
	3.8 wt%
	2.8 wt%

	Surface area
	385 m2/g
	350 m2/g

	Form
	1/16” extrudates, short
	1/16” extrudates, long

	Packing density
	655 kg/m3
	~525 kg/m3



The first catalyst was produced in a large quantity, with equipment that allowed size control of the extrudate lengths; the second catalyst was produced in smaller-scale equipment, with less control over the extrudate lengths. The resulting extrudates were longer (see Figure 3), which resulted in a lower packing density than for the first batch. The density of the first batch was measured using lab cylinders selected to have similar size as the SwRI reactors; this is the 655 kg/m3 in the table above. The density was not measured for the second batch, but results from catalyst loading suggest the effective packing density was about 20% lower. This resulted in lower catalyst amounts being loaded (to obtain same geometric configuration of catalyst beds) than was anticipated, and hence requiring a lower feed flowrate to achieve the same weight hourly space velocity.
Weights of inert materials and catalysts loaded were recorded on catalyst load data sheets, along with the depth (measured from face of top flange) after each stage of loading. The catalyst load data sheets are included as Appendix B. Since Run 5, which used the final catalyst configuration D, will be analyzed in most detail below, the loading details for this configuration are summarized in the table below:
	
	Reactor 1
	Reactor 2
	Reactor 3

	Weight loaded
	626 g
	1184 g
	1528 g

	Catalyst bed length
	1.33 m
	0.78 m
	0.95 m

	Loading date
	2019-02-08
	2019-02-08
	2019-03-29



Startup and operation
The purpose of the early runs was primarily to gain experience in startup and line-out of the reactor system. Early startup attempts were slow and methodical, but due to lack of experience they still sometimes resulted in undesired operating modes. Through the development of a well-defined startup protocol, it became possible to start up and line out the reactors in a controlled way, within a time span of two days. This protocol is described below.
After loading the reactors and verifying the absence of leaks, hydrogen flow was established through both mass flow controllers (through the hydrogen heater and the butane heater) to the reactors, while nitrogen was introduced through the butane feed train, at the desired setpoint pressure (typically 100 psig). The hydrogen heater, butane heaters, and line heat tracing circuits were then brought up to manual values sufficient to establish a suitable initial temperature profile. Once the preheater temperatures reached a high enough value to support butane vaporization, butane flow was quickly ramped to its setpoint value and nitrogen flow stopped. Preheater controls were then set to automatic to establish a temperature profile along the various heaters that had previously been shown to result in smooth heatup and even distribution of heating load among the heaters. This initial phase of startup could be completed in about 5 hours. At its conclusion, the temperature and composition at the inlet of the first reactor were close to their desired values.
Up to this point, the reactor heaters remained off, allowing the process gas to lose heat as it flowed through the reactor. Depending on feed conditions, a mild temperature increase would typically be observed through the first reactor, resulting from limited conversion. The next phase was the lining out of the reactor heaters. This was typically done in a top-down fashion, starting with the top zone of the first reactor. Initial values of heater outputs could be conservatively entered (by stepwise increases in manual mode) based on experience from prior runs. When the external and internal temperatures of a zone were in reasonable proximity, the control loop could be turned to auto in “delta mode”, aiming for the external temperature to match the internal one. Since adding heat to the reactor system raises the internal temperature and promotes additional reaction and heat generation, the heater adjustments create what is likened to a “waterfall effect”, hence the need to proceed from top of the reactor downward. To some extent, the three reactors can be lined out in parallel, but since the line heaters in between reactors do not provide sufficient power to overcome all heat losses, meaningful line-out could only start when the preceding reactor had established a temperature rise large enough to bring the next reactor to the desired feed temperature. This phase of startup required careful attention and was done more slowly to avoid temperatures spiking higher than desired. Working only during daytime hours, full lineout could be established in about two days; further optimization based on operating experience would be possible.
At several times during early operation, temperature spikes to as high as 600°C were observed when the combination of inlet temperature and feed flow/composition to a reactor would promote high conversion. Such temperatures were still within the limits of safe operation of the reactors, so generally did not cause a full shutdown. Compared to experience reported from the STCG hydrogenolysis system piloting, runaway in the hydrocracking system appears to be more muted, with less tendency to spike high and less sensitivity to feed temperature changes. This was fortunate, because the temperature control in the SwRI preheater/reactor system was not nearly as tight as could be accomplished at STCG, temperatures fluctuating by +/- 1°C even during periods of good control, and more during upsets in flow control or other system components. The greater robustness against runaway can be attributed to a few factors:
· Compared to hydrogenolysis, the hydrocracking reactors are operated at higher temperature, where the sensitivity of reactor rate to incremental temperature increases is smaller per the Arrhenius equation. This is also expressed in the Zeldovich number, which contains the square of the absolute temperature in the denominator; a high value of the Zeldovich number renders a process conducive to runaway.
· Inherent energy buffering in the reaction network: as temperatures increase, endothermic dehydrogenation reactions become more favorable, including those that produce aromatics. Through the contribution of these reactions, the overall temperature rise is suppressed.
· Higher heat loss in the reactor system: compared to the highly insulated STCG reactors, the SwRI reactors lose more heat at their respective process temperatures. While this heat loss is compensated for at steady state, during a sudden temperature increase the compensating heaters do not respond as quickly (and may be limited by their maximum output values), causing a net energy outflow and thereby suppressing the temperature rise below the adiabatic value.
The first two factors, which are inherent to the reaction system, are probably more important than the third, but a detailed analysis has not been conducted.
Once the system dynamics were appreciated, temperature excursions became much rarer. In the final, longest run, flow disruptions caused a few momentary spikes, with reactor exit temperatures briefly increasing by up to 40°C above their steady-state values, but overall the desired temperature profiles through the reactors were reliably maintained.
Although inlet temperatures to the reactors were well controlled, the outlet temperatures underwent much greater fluctuations, as reported above; the example in Figure 2 displays a range of 492-510°C for the outlet temperature of the first reactor over the course of one day. These fluctuations are likely due to variability in feed flow and composition; regardless of their origin, their unknown dynamics make it quite challenging to attempt to control the outlet temperatures (as a proxy for conversion) of the reactors. Hence, this was not attempted, opting instead for steady reactor inlet temperatures and allowing the outlet temperatures to ride their cycle.
Given this simple approach to overall system control, not much interaction with the reactor system was required during day-to-day steady operation, besides ensuring the availability of feeds and the reliability of supporting functions such as chillers, flare system, analytical, and heat tracing. During the final run, the unit was partially attended during working hours, and unattended during overnight hours and weekends Alarms were delivered by cell phone, and sometimes prompted operators to take action remotely.
Data from the various instruments was compiled daily into an Excel spreadsheet and sent for inspection, along with the results from GC analysis. Processing of these daily files was automated using Excel macros, allowing for quick inspection of incremental results every business day.
GC analytical – online and condensate samples
As noted before, two gas chromatographs were set up in service of this piloting effort. Both were older Varian instruments, configured as refinery gas analyzers to allow quantitation of a wide range of inorganic and organic compounds. Among the inorganics, only hydrogen and nitrogen were of practical importance; among organics, the primary components observed were methane, ethane, propane, isobutane and n-butane. Propylene and the butene isomers were also observed and individually quantified, as were pentane (isomer speciation suspect), benzene, toluene, and the xylenes. Other peaks were lumped into groups by estimated carbon count, although usually no compounds greater than C6 (besides toluene and xylenes) were seen in measurable quantities.
The GC instruments were configured, calibrated, and maintained by an analytical team, separate from the core process operators. After initial calibration, calibration consistency was checked by periodically injecting several calibration gases onto both GCs (continuous calibration verification, CCV). While these were helpful at times to identify problems, they were not done frequently enough to allow recalibration or re-interpretation of flawed results; when questionable GC results were obtained, the analytical team was called on to adjust the method or manually re-integrate chromatograms. Perhaps because of the age of the equipment, its setup in a non-air-conditioned space, or inconsistency of sample flow, the quality and consistency of the GC data was somewhat less than would be expected from typical modern instruments. However, it was sufficient to determine selectivities and discern trends, and in any case, variability in the GC sample results is probably due more to actual fluctuations in process parameters than to imperfect GC analysis.
It was originally envisioned that the two GCs would each cycle through the four sample points (feed, and effluents from the three reactors), to eliminate any instrument bias on trend results. However, because of complications with sample delivery and selection it was decided early on to use each of the GCs for dedicated samples. Since obtaining a steady feed composition proved to be more challenging than anticipated, the first GC was dedicated solely to feed shots, which can be completed using a shorter cycle time due to the absence of heavy components. The second GC alternated between the reactor effluents, in a pattern favoring the final effluent from the third reactor, since this is indicative of overall process performance.
Two measures serve as primary quality checks on the GC analytical data: the total of compounds analyzed by GC (for all samples), and the fraction of isobutane among the butanes (in the feed sample): these should not be affected by any process fluctuations, and can be analyzed in isolation. The iso fraction could drift somewhat with time, as the lighter component distributes to a greater extent to the tanker headspace, but this should be a minor effect given the low inventory in the headspace.
The progression of these two metrics during run 5 is shown in Figure 4. The iso fraction trend is interrupted (adjusted upward) at two points, as a result of GC recalibration, but follows an overall downward progression as if decaying towards a fixed value. This systematic trend, if it is indicative of shifting GC performance, is troubling, because it may mean that there is a systematic error in the GC analysis that is changing in magnitude with time.  


[image: ]
[bookmark: _Ref13834010]Figure 4. Trends of the measured isobutane fraction among total butanes (expected value: 0.3) and the total of quantified GC components (expected value: 100%) during run 5. 
The GC total trend displays a distinct day/night cycle; during the second half of the run, its average value is fairly close to 100%. The cycle may be due to variation of the flow delivered by the liquid butane flow controller as density cycles with ambient temperature, combined with imperfect calibration of the GC. Or it may be related to variations in sample flow or pressure with ambient conditions. The fluctuations are not a cause of great concern, since their effects will average out over the course of a day, allowing longer-term trends to emerge. Specific results from process sample analysis and their interpretation will be presented later in this report.
The knockout pot downstream of the third reactor was designed to separate any liquids from the cooled effluent gas before sending the latter to flare. In practice, very little liquid accumulation was observed during normal operation – during run 5, an insufficient amount for analysis. Earlier in piloting, perhaps because of colder ambient temperatures, a little more condensate could be collected, from the reactor system knockout pot as well as a knockout pot in the line running to the flare. These liquids were analyzed by an offline GC in SwRI’s analytical department; results are shown below in terms of area% (which should correspond roughly to wt%).
	Compound
	Area% in reactor knockout
	Area% in flare knockout

	Toluene
	0.2%
	1.6%

	Xylenes
	2.1%
	16.4%

	Ethylmethylbenzenes
	0.6%
	3.6%

	Trimethylbenzenes
	1.6%
	7.4%

	multi-substituted alkylbenzenes
	1.2%
	9.7%

	Naphthalene
	2.5%
	3.6%

	2-methylnaphthalene
	16.4%
	8.6%

	1-methylnaphthalene
	10.3%
	2.9%

	Dimethylnaphthalenes
	43.5%
	23.9%

	Trimethylnaphthalenes
	17.9%
	14.0%

	multi-substituted naphthalenes
	0.6%
	3.4%



The difference in composition between these samples is likely due to the colder condition at the (outside) flare knockout, causing some components that had not been condensed in the earlier knockout pot to drop out; they may have combined with some liquid that had condensed earlier at warmer conditions, resulting in a wider distribution of light and heavy compounds, compared to the heavy-weighted composition of the reactor system knockout. In any case, the component slate is qualitatively consistent with previous results reported by Heng Shou for a bench-scale hydrocracking reactor[footnoteRef:1]. Given the very small rate of accumulation, the formation of these heavy compounds does not affect the system mass balance, although even small concentrations may be relevant to downstream operations, e.g. because of fouling/ gumming potential. [1:  H. Shou et al, Metal-acid bifunctional catalyst for butanes hydrocracking, STCH-2019-001, 2019, p7.] 

Run 5 results
The final run 5 had by far the longest onstream time in the overall piloting campaign, and also the longest stretch of operation uninterrupted by shutdowns or upsets. Therefore, this run will be subjected to the greatest scrutiny in this report. Full results from all longer runs are available on the project share drive (Y:\C4-C5 Utilization Program\SwRI) for further analysis if necessary.
Run conditions
