Repository: feuer50/doc_data

File: Validate.txt (part 3 of 29)
Classification: Internal Use
kinetic model development, but are relevant because they probe to lower temperatures than were studied in the kinetics experiments. Experiments at identical conditions were conducted for the original SAR-50 catalyst and the new SAR-30 catalyst. The experimental hydrocarbon conversion results are plotted in Figure 17, along with model predictions. The model clearly underpredicts the results for both catalysts at low temperature, while providing reasonable predictions at temperatures above 450°C. The same trends (deviation at low temperature, reasonable fit at high temperature) hold for other variables besides conversion.
The experimental results suggest a much lower effective activation energy than is implicit in the model. The temperature dependence of the model is complex: the activation energy of the primary butane conversion pathways, which proceed via butene intermediates, is very low, but the rates rise quickly with temperature because the dehydrogenation equilibrium is governed by its endothermic heat of reaction. At low temperatures, very low concentrations of olefins are present, leading to a low rate of the main reaction step (which is second order in butene concentration).
Therefore, adjusting the kinetic model to account for the higher activity at low temperature will require more than a straightforward adjustment of one or more activation energies. Reaction orders and perhaps the reaction network itself may need to be modified to allow accurate representation of kinetics across the entire temperature range of interest. The integral experiments discussed above would be a useful input into such an extension of the kinetic modeling, but it is likely that additional data at more differential reaction conditions would be required to validate and support the updated model. The costs of such an effort would need to be balanced against the perceived need for an accurate hydrocracking reactor model. For back-of-the-envelope calculations, a detailed model is likely not required; the model could likely be adjusted to accurately predict a subset of integral conversion results near anticipated operating conditions (including the low-temperature results above), even if its predictive ability would be poor for conditions further away from the likely operating points. Of course this would still apply only to the SAR-50 catalyst – not enough data is available for the SAR-30 catalyst to build even a moderately predictive model.
Conclusions
Butane hydrocracking over Pt/ZSM-5 catalyst was demonstrated in a configuration of three reactors in series, operated in simulated adiabatic mode. After considerable performance and reliability issues with the the originally designed apparatus were addressed by equipment redesign, several extended-length runs were conducted; four runs, totaling 77 days on stream, were conducted using the final catalyst loading of the improved SAR-30 catalyst formulation. 
Through commissioning activities and extended runs, the hydrocracking catalyst system was found to be robust and resilient. It was much less sensitive to runaway than the hydrogenolysis catalyst system, with temperature rises across reactors of 100°C maintained without excessive variability.
The final run, lasting 45 days, was carried out at relatively constant operating conditions (space velocity 2.3 h-1, hydrogen/butane molar ratio=1, 100 psig, reactor inlet temperatures selected to produce ~520°C outlet temperatures), with especially steady operation during the final weeks. An overall ethane carbon yield about 52% was maintained. No progressive catalyst deactivation was observed during this interval, although coke accumulations of 3-16 wt% were observed in post-run catalyst analysis.
The simulated adiabatic operating mode was moderately successful for the first two reactors, while the third reactor experienced a much higher temperature rise than would be expected at adiabatic operation. This is attributed to problems measuring heater/wall temperatures in this reactor. 
The measured conversions, especially in the first reactor, were found to be much higher than values predicted using the previously developed kinetics and reactor model, mostly due to higher activity at low temperature. This is only partly attributed to the newer, more active catalyst used in the pilot runs. More low-temperature data would need to be acquired to adjust the hydrocracking kinetic model for better predictive power across the entire temperature range.
Acknowledgements
Stephen Warnock, Matt Saenz, Mark Martinez, Heather Bonduris, Michael Carpenter, and Eloy Flores at Southwest Research Institute designed, built, operated, and managed the hydrocracking reactor system and the pilot runs. Kate Barton, Prasanna Dasari, Emiel van Kimmenade, and Heng Shou contributed in helpful reviews and discussions. Dustin Fickel and Dhaval Shah managed the business end of the SwRI relationship through sometimes challenging circumstances.



Appendix A. Process and Instrumentation Diagrams
[bookmark: _GoBack]

Appendix B. Catalyst loading data sheets
33

607080901001101201301400.000.050.100.150.200.250.300.350.404/254/305/55/105/155/205/255/306/46/96/14GC total (%)iso fractioniso fractionGC total
020406080100120140160010203040506070804/254/274/295/15/35/55/75/95/115/135/155/175/195/215/235/255/275/295/316/26/46/66/86/106/126/14flow (scfm)mole fraction (%)R301 inletH2GC totalisobutanen-butaneMFC822MFC503MFC51AFT750FT903
010020030040050060001020304050604/254/274/295/15/35/55/75/95/115/135/155/175/195/215/235/255/275/295/316/26/46/66/86/106/126/14temperature (°C)mole fraction, selectivityR301 outletH2methaneethanepropaneisobutanen-butaneC2 selGC totalTE308ATE308H
010020030040050060001020304050604/254/274/295/15/35/55/75/95/115/135/155/175/195/215/235/255/275/295/316/26/46/66/86/106/126/14temperature (°C)mole fraction, selectivityR101 outletH2methaneethanepropaneisobutanen-butaneC2 selTE107ATE107F
01002003004005006007000102030405060704/264/284/305/25/45/65/85/105/125/145/165/185/205/225/245/265/285/306/16/36/56/76/96/116/13temperature (C) mole fraction, selectivityR201 outletH2methaneethanepropaneisobutanen-butaneC2 selTE207ATE207F
80%90%100%110%120%130%140%0510152025304/254/274/295/15/35/55/75/95/115/135/155/175/195/215/235/255/275/295/316/26/46/66/86/106/126/14mass balanceflow (lb/hr)butane feedhydrogen feedoutlet flowmass balance
012345670102030405060704/264/284/305/25/45/65/85/105/125/145/165/185/205/225/245/265/285/306/16/36/56/76/96/116/13N2 %H2, C4 %H2n-butaneN2, feedN2, rx3N2, rx1
2.52.62.72.82.933.13.23.33.43.54/254/274/295/15/35/55/75/95/115/135/155/175/195/215/235/255/275/295/316/26/46/66/86/106/126/14H/C elemental ratioSP1 - feedSP2 - reactor 1SP3 - reactor 2SP4 - reactor 3flowmeter data
350370390410430450470490510530550-0.500.511.52temperature (°C)distance from top of catalyst bed (m)Rx1Rx2Rx3
00.10.20.30.40.50.60.70.80.91
xi
0
0.1
0.2
0.3
0.4
0.5
0.6
m
o
l
e
 
f
r
a
c
t
i
o
n
440
450
460
470
480
490
500
510
520
530
T
H2
C1
C2
C3
nC4
iC4
BTX
T
00.10.20.30.40.50.60.70.80.91
xi
0
0.1
0.2
0.3
0.4
0.5
0.6
m
o
l
e
 
f
r
a
c
t
i
o
n
390
400
410
420
430
440
450
460
470
480
T
H2
C1
C2
C3
nC4
iC4
BTX
T
00.10.20.30.40.50.60.70.80.91350370390410430450470490hydrocarbon conversiontemperature (°C)experiment, SAR-50experiment, SAR-30model
010203040506070809001002003004005006006/2 0:006/2 12:006/3 0:006/3 12:006/4 0:006/4 12:006/5 0:006/5 12:006/6 0:00heater output (%)temperature (°C)TE904 externalTE905 externalTE602 externalTE950 external between heatersTE195 internalTE906 internalTIC602outTIC904outTIC905outtopzonebottom zoneTIC602heattracingTE195TE950TE906TIC904TIC905heater 202Aarrangement
0102030405060703804004204404604805005200:002:004:006:008:0010:0012:0014:0016:0018:0020:0022:000:00heater output (%)temperature (°C)TE308ATE308BTE308CTE308DTE308ETE308FTE308GTIC302outTIC303outTIC304outTIC305outTIC306outTIC307out

 

1 
 

Classification: Internal Use 

SABIC TECHNICAL CENTER – HOUSTON 
TECHNICAL REPORT STCH-2019-003 

 
9 August 2019 

 
Title: Butane hydrocracking pilot trials at Southwest Research Institute 

Project: Butane to Ethane 

Authors: Robert Broekhuis 

 

EXECUTIVE SUMMARY 

A three-reactor hydrotreating apparatus at Southwest Research Institute was reconfigured to conduct a 
pilot trial of SABIC’s bifunctional hydrocracking catalyst to convert a mixed butanes feed to a mixture of 
predominantly lighter hydrocarbons, rich in ethane. The reactors were operated in a simulated adiabatic 
mode, with electric heaters compensating for heat losses, to allow the temperature profiles through the 
reactors to approximate those expected in a commercial adiabatic reactor. Feed temperatures to each of 
the reactors were controlled individually to achieve suitable overall conversion and selectivity. 

Reconfiguration and commissioning of the reactor system took more time than anticipated, leaving less 
time for continuous operation than originally envisioned, but steady and reliable operation was eventually 
attained. Four runs, totaling 77 days on stream, were conducted using the final catalyst loading of an 
improved catalyst formulation with low Si/Al ratio. The final run, lasting 45 days, was carried out at 
relatively constant operating conditions (space velocity 2.3 h-1, hydrogen/butane molar ratio=1, 100 psig, 
reactor inlet temperatures selected to produce ~520°C outlet temperatures), with especially steady 
operation during the final weeks. An overall ethane carbon yield about 52% was maintained. No 
progressive catalyst deactivation was observed during this interval, although coke accumulations of 3-16 
wt% were observed in post-run catalyst analysis. 

Thermodynamic analysis of operating data reveals that the simulated adiabatic operating mode was 
moderately successful for the first two reactors, while the third reactor experienced a much higher 
temperature rise than would be expected at adiabatic operation. This is attributed to problems measuring 
heater/wall temperatures in this reactor, and had to be corrected for in subsequent reactor modeling.  

The measured conversions, especially in the first reactor, were found to be much higher than values 
predicted using a previously developed reactor model, mostly due to higher activity at low temperature. 
This is partly attributed to the newer, more active catalyst used in the pilot runs, but also indicates that 
more low-temperature data would need to be acquired to adjust the hydrocracking kinetic model for better 
predictive power across the entire temperature range. 

  



 

2 
 

Classification: Internal Use 

Background 
Processes to convert a mixed butane feed to a product mix rich in ethane are being developed in CRD, as 
a possible means of alleviating ethane feedstock shortages in Saudi Arabia. The R&D program, conducted 
by a team in the Feedstocks & Energy Department at STCH, initially built on earlier development of a 
bifunctional catalyst developed to conduct mild hydrocracking of heavier hydrocarbon feedstocks. 
Laboratory performance trials confirmed that variations of this catalyst were capable of fully converting a 
stream comprising both n-butane and isobutane, producing a product with ethane as its primary 
component, with propane and methane as secondary products. The catalyst is platinum on a ZSM-5 
zeolite; the specific composition was optimized in early laboratory trials, during which nominal operating 
conditions were also established (space velocities ranging from 2-4 kg/kgcath, hydrogen-to-butane ratio 
around 1, temperatures from 430-480°C, pressure around 100 psig). These early studies were followed up 
with catalyst life testing in larger bench-scale reactors, which confirmed adequate catalyst life and 
established methods for periodic catalyst regeneration. 

The desired chemistry is moderately exothermic, resulting in an adiabatic temperature rise for full 
conversion in the vicinity of 200°C for typical operating conditions. The lab and bench scale reactors 
were not operated adiabatically: the lab reactors were nearly isothermal, while the bench scale reactors 
exhibited a limited axial temperature gradient near the front end of the catalyst bed. The commercial 
process concept to manage heat of reaction is a sequence of adiabatic reactors with interstage cooling; to 
demonstrate this concept, pilot-scale testing at near-adiabatic conditions is required. 

A second catalyst system, promoting hydrogenolysis at a lower temperature range, was developed while 
experimentation with the hydrocracking catalyst was ongoing. This catalyst was found to produce a 
product slate with a higher selectivity towards ethane, but converted primarily n-butane, leaving most 
isobutane in the product stream. When suitable process schemes had been defined to accomplish the full 
conversion of a mixed butanes stream with the hydrogenolysis catalyst, this system was found to have the 
most favorable process economics, and therefore became the front-runner for further development. 
However, because certain aspects of both catalyst systems, such as catalyst life and regenerability, 
remained items of technical risk, it was decided to proceed with piloting both catalyst systems and 
associated process concepts in parallel. Two piloting locations were identified: an existing pilot reactor 
system previously used for naphtha hydrocracking at STCG, and a hydrotreating reactor system available 
at Southwest Research Institute (San Antonio, TX). The former, having been extensively developed and 
demonstrated for the previous project, was selected to pilot the frontrunner hydrogenolysis catalyst; pilot 
testing is ongoing, and will be documented in a separate report. The latter was used to pilot the 
bifunctional hydrocracking catalyst; this is the subject of the current report. 

The objectives of the pilot trials were 1) to demonstrate the performance of the hydrocracking catalyst 
system when operated under adiabatic conditions at the operating conditions established during laboratory 
testing, 2) to identify any sources of technical risk and if possible identify mitigating approaches, and 3) 
to confirm stability of the catalyst system over durations of 1-3 months, consistent with bench-scale 
studies. Additional objectives that were tentatively defined included longer operation for extended life 
testing along with implementation of in-situ regeneration strategies. However, by the time the initial 
objectives had been addressed, piloting of the hydrogenolysis catalyst system had proven largely 
successful; since technical risks of the front-runner concept appeared to be quite manageable, it was 
decided to not pursue the follow-on studies for the hydrocracking catalyst. 



 

3 
 

Classification: Internal Use 

Project timeline 
The piloting plan was based on a proposal from Southwest Research Institute (SwRI). Equipment 
modifications and commissioning were slated to commence in late summer of 2018, followed by three 
months of continuous operation to extend into early 2019. Due to the timing of other-customer projects at 
SwRI, the initial phase was somewhat delayed, and required rather more elapsed time when it became 
clear that the equipment and controls modifications required to establish reliable continuous operation 
were most extensive than anticipated. Even after initial reliability problems had been resolved, the reactor 
system required several additional overhauls after testing commenced in late 2018. Multiple short runs (2-
3 days) were conducted in December 2018 and January 2019 to establish the start-up procedures and align 
instrumentation and analytical. Following these commissioning efforts, several longer runs were 
conducted, still interrupted by shutdowns and equipment upgrades as progress was made towards higher 
reliability. As a result, continuous operation time was divided among several shorter runs, listed in the 
following table (catalyst load designations are explained in the corresponding section below): 

Run Dates Operating days Catalyst load 
1 1/31/19 – 2/5/19 5 B 
2 2/21/19 – 3/1/19 7 C 
3 3/11/19 – 3/23/19 11 C 
4 4/1/19 – 4/17/19 14 D 
5 4/26/19 - 6/13/19 45 D 

 

The final run was completed after modifications to significantly improve reliability of the preheaters, and 
was by far the longest, with significant time of operation at steady conditions. Most of this report will 
focus on this final run. 

Equipment configuration 

Overall system summary 
The pilot trials were conducted in a pre-existing hydrotreating apparatus, used by SwRI as a general-
purpose packed-bed reactor system for a variety of projects. The core of the apparatus consists of three 
reactors whose dimensions are listed below 

Sequence 
number 

Tag number Inside diameter 
m 

Packable height 
m 

Heating zones 

1 R301 0.034 2.13 6 
2 R101 0.058 1.42 5 
3 R201 0.058 1.65 5 

 

The reactors are arranged in series, with downflow through each reactor. Because of the high flowrates 
and specific project requirements, much of the interconnecting tubing and auxiliary equipment was 
reconfigured or built afresh relative to previous projects. A mixed butanes feed (70% n-butane, 30% 
isobutane) was provided as a custom mixture in a tank truck (Matheson Trigas, 99.5+%), with driving 
pressure from a nitrogen pad maintained in the tank headspace; the liquid butane stream was dosed using 
a liquid volumetric flow controller, with secondary mass flow measurement by a Coriolis flowmeter, and 
vaporized/preheated through a sequence of electrically heated preheating pipes. Hydrogen was delivered 



 

4 
 

Classification: Internal Use 

from a tube trailer, through gas mass flow controllers, and also electrically preheated. Hydrogen and 
butane streams were mixed in a simple tee upstream of the first reactor. The system was designed to allow 
operation at a space velocity of 4 kgbutane/kgcath, although lower throughputs were maintained in the actual 
runs. 

The inlet temperatures to each of the reactors were maintained by electrical heat tracing applied to the 
inlet tubing. Although gas coolers were originally installed as interstage coolers between R301 and R101 
and between R101 and R201, these were removed early on since ambient heat loss was high enough to 
provide the required cooling. A gas cooler was maintained downstream of R201 and upstream of the main 
pressure control valve; downstream of this valve, the effluent was cooled in a knockout pot equipped with 
a cooling coil. The effluent flow was measured using a Coriolis flowmeter before being sent to a flare.  

Two GCs were configured to analyze a total of four sample streams: the mixed inlet stream, and the 
effluents from each of the reactors. The instruments were identically configured with three injector-
column-detector trains (1 FID, 2 TCDs) to allow analysis of inorganic gases (H2, N2, O2, CO, CO2) and 
organics from methane through C10 hydrocarbons. In most of the runs, the first GC was dedicated to the 
inlet stream, while the second GC alternated between the three effluent streams. 

The overall system was controlled using an OPTO PLC system interfaced with an iFix front end. The unit 
was approved for unattended operation, and was generally monitored during working hours on weekdays. 

Appendix A contains the P&IDs for the system as finally configured for Run 5. Several subsystems of 
specific importance are further discussed in sections below. 

Butane delivery train 
As mentioned, the mixed butanes stream was delivered from a nitrogen-padded large tanker. The pad 
pressure was maintained using nitrogen from a nearby cryogenic tank with vaporizer. It fluctuated 
somewhat with day/night cycles as well as usage patterns from other users of the nitrogen supply, but was 
generally between 130 and 160 psig, sufficient to provide butane to the reactor system operated at a 
downstream pressure of 100 psig. 

The use of nitrogen resulted in a non-neglible amount of dissolved nitrogen traveling with the butane feed 
to the reactors; it was consistently measured by the GCs in both inlet and outlet compositions, at levels 
between 0.5 and 1 vol% in the mixed hydrogen/butanes stream, which is qualitatively consistent with the 
solubility of nitrogen in butanes. The butane tank was refilled in April, just before the start of run 5; this 
resulted in an initially low nitrogen content in the feed, increasing over 10 days as headspace nitrogen 
slowly dissolved into the butane towards an equilibrium value (see Figure 12 below). 

As ambient temperatures increased in the spring, instabilities started arising in the butane flow delivery, 
evident from both the liquid flow controller performance (characterized by wild fluctuations) and the 
density readout from the secondary Coriolis flowmeter (which dropped below the liquid density of 
butane). The malperformance was attributed to the formation of bubbles in the liquid butane feed, 
predominantly consisting of nitrogen (at the feed pressure, the bubble point of the mixed butanes stream 
itself was well above any ambient temperature). Stored butane, remaining at relatively constant 
temperature in the large storage tank, would increase in temperature as it traveled through several tens of 
feet of tubing towards the reactor system, and also undergo a slight decrease in pressure; both are 



 

5 
 

Classification: Internal Use 

conducive to the formation of a small amount of vapor phase. Once this problem was recognized, it was 
remediated by including a small heat exchanger with chilled water as coolant just upstream of the 
flowmeter/flow controller. These modifications resulted in generally stable feed performance. 

In the original system configuration, butane vaporization and preheating was accomplished in a sequence 
of three vertical upflow preheaters, each consisting of an empty 1-inch pipe wrapped with high-
temperature electrical heat tracing. While this system had shown adequate heat transfer characteristics in 
nitrogen flow testing, it proved inadequate for reliably delivering a heated butane vapor stream. 
Temperatures measured in the first heater, where most of the vaporization took place, fluctuated with wild 
swings, suggesting periodic operation, e.g. surging or slugging dynamics. More importantly, measured 
mixed feed compositions showed a great deal of variability in the hydrogen-to-butanes ratio, which was 
also indicative of non-steady flow conditions. 

Two measures were taken to improve performance: first, the heaters were filled with packing material 
constructed of stainless steel mesh, to improve heat transfer and improve hydrodynamics. Following this 
change, the temperature fluctuations were no longer observed, but the feed compositions continued to 
show a good deal of variability. Next, the hydrogen feed system was reconfigured to introduce a portion 
of the hydrogen into the butanes stream upstream of the vaporizer/preheater, using a second mass flow 
controller. This hydrogen promotes earlier vaporization of the butanes (avoiding cyclic superheating) and 
acts as a carrier to suppress non-steady hydrodynamics. After some optimization, it was found that with 
about 20% of the total hydrogen stream introduced upstream, the variability of feed composition was 
greatly reduced. 

While this system performed competently after these modifications, the coiled heat tracing cables 
providing the heat in the vaporizer/preheater were found to be prone to failure even though they were 
rated for operation at higher temperature. When these failures had resulted in premature shutdown of 
several runs, it was decided to overhaul the system, replacing the heat tracing with a series of 
conventional ceramic clamshell heaters before startup of run 5. This modification was successful, 
allowing the final run to complete without further interruptions. 



 

6 
 

Classification: Internal Use 

 

Figure 1. Trends of temperatures and heater outputs in the first butane vaporizer/preheater during a representative 
four-day span of run 5. 

As an illustrative example, Figure 1 plots the temperatures and heater outputs in the first vaporizer and 
preheater during a four-day span of run 5. The temperatures are well in control (internal process 
temperature TE906 is of most importance in this regard), and continue to be through the second and third 
preheaters, not shown here. Throughout this time span, the heater power varies to maintain these steady 
temperature levels. Note the periodic pattern of the TE602 temperature (in the heat-traced zone just 
upstream of the preheater). The fluctuations appear with a period of about 16 hours, which was consistent 
throughout the run; the same cyclic pattern was observed in a few other temperatures, physically quite 
removed from TE602. The source of these patterns was never elucidated, but given the lack of correlation 
with day/night cycle or ambient temperatures, it appears likely related to an artifact of the control system 
or the electrical supply. The fluctuations do not appear to propagate into the realm of reactor performance, 
so they were not considered to be a major concern. 

Reactors 
The reactor system was originally built as a hydrotreating system with a preheater and two reactors. 
Through subsequent projects, the preheater came to be used as a third reactor, resulting in the 
configuration used in the current project, with three reactors having somewhat different dimensions. All 
three are configured for high pressure (>1000 psig), with Grayloc closure systems at upstream and 
downstream ends. The stainless steel reactor tubes are enclosed in clamshell heater arrangements, with 
somewhat different equipment configuration for each of the reactors (six ceramic heaters for the first, five 
ceramic heaters for the second, and five metallic heaters for the third), resulting in different heat transfer 
dynamics. Catalyst and catalyst support particles are supported on metallic grates that are installed as part 

0

10

20

30

40

50

60

70

80

90

0

100

200

300

400

500

600

6/2 0:00 6/2 12:00 6/3 0:00 6/3 12:00 6/4 0:00 6/4 12:00 6/5 0:00 6/5 12:00 6/6 0:00

he
at

er
 o

ut
pu

t (
%

)

te
m

pe
ra

tu
re

 (°
C)

TE904 external TE905 external

TE602 external TE950 external between heaters

TE195 internal TE906 internal

TIC602out TIC904out

TIC905out
top

zo
ne

bottom
 zone

TIC602

heattracing

TE195

TE950

TE906

TIC904

TIC905

heater 202A
arrangement



 

7 
 

Classification: Internal Use 

of the bottom closure, with a multipoint thermocouple extending upward through the length of the reactor, 
with internal temperature measurement points corresponding to the centers of the heating zones. External 
temperatures were measured at the same axial positions using spring-loaded thermocouples extending 
through the heaters to the reactor surface. The reactors featured insulation typical of such heater systems, 
sufficient for personnel protection and avoidance of gross heat loss, but not nearly as effective as the 
insulation installed for the purpose-built pilot plant at STCG. Compared to the STCG system, the number 
of individually controllable zones per reactor was also much smaller. Therefore, heat losses were greater 
(especially at the upper and lower ends of the reactors), with less well-defined temperature distributions 
and not nearly as tight a temperature control as is possible at STCG. 

Conceptually, however, the control philosophy for the reactors was similar: adiabatic operation was 
approximated by using the electric heaters to just compensate for heat loss, in this case by controlling the 
difference between the internal and external thermocouples at each axial location to a zero setpoint. The 
control loops operated fairly successfully, although not with the same high fidelity as accomplished at 
STCG. For example, the difference between internal and external thermocouples fluctuated in a -3 to 
+3°C band for most of the thermocouples in the first reactor (with somewhat higher fluctuations seen in 
the bottom-most heating zone). The best control of this delta is seen in the topmost zone, which suggests 
that the fluctuations seen further downstream are likely due more to variability of flow (i.e., space 
velocity, which governs conversion and adiabatic temperature rise) than to poor performance of the 
temperature control loops themselves.  

An illustrative example of reactor temperature control is shown in Figure 2, plotting temperatures and 
outputs over a one-day interval. While the inlet temperature is controlled quite well, larger variations are 
evident at downstream thermocouples. These might be attributed to gradual variations in (total) flow or 
composition (hydrogen:butanes ratio) across the day; the external temperatures follow the internal trends 
reasonably well, but of course deviations become greater as the rate of internal temperature swing 
increases. Note also that the output of the bottom-most heater (TIC307) is much higher than that of any of 
the upstream heaters, indicative of the much higher heat loss near the bottom of the reactor, requiring a 
higher compensating heater duty. 

Although the reactor systems were old and some of the heaters displayed some age-related reliability 
problems, they performed adequately once appropriate repairs had been made, with all heaters in 
operation throughout the final run. 



 

8 
 

Classification: Internal Use 

 

 

Figure 2. Trends of reactor temperatures and heater outputs for first reactor on June 4, 2019. Blue-tint trends show 
internal temperatures (darkest at top, lightest at bottom), thin black trends the corresponding external temperatures, 

and red-tint trends the heater outputs. 

Catalyst loading 
Since the three reactors have different dimensions, the amounts of catalyst loaded in each are also 
different; for each, the aim was to fill the majority of the heated zone of the reactors with catalyst, leaving 
some length of inert support/heat transfer material both above and below the catalyst to avoid having 
catalyst in the parts of the reactor most affected by the greater extent of heat loss near the top and bottom 
ends. Practically, this means that about 20% of the catalyst is present in the first reactor, 35% in the 
second, and 45% in the third. Reported space velocities are always based on the total amount of catalyst 
in all three reactors; individual reactor space velocities are of course higher. 

After the initial round of commissioning, subsequent catalyst loads used Denstone 1/8” spheres (Norpro 
St. Gobain) as the inert material. The reactors were fully loaded three times: once for commissioning in 
November 2018 (A), once for initial runs in December 2018 (B), and finally for the longer runs in 
February 2019 (C). After a process upset led to high temperatures in the third reactor, the catalyst in that 
reactor was changed out in late March 2019 (D). 

 

 

0

10

20

30

40

50

60

70

380

400

420

440

460

480

500

520

0:00 2:00 4:00 6:00 8:00 10:00 12:00 14:00 16:00 18:00 20:00 22:00 0:00

he
at

er
 o

ut
pu

t (
%

)

te
m

pe
ra

tu
re

 (°
C)

TE308A TE308B TE308C TE308D TE308E TE308F TE308G

TIC302out TIC303out TIC304out TIC305out TIC306out TIC307out



 

9 
 

Classification: Internal Use 

 

Figure 3. Long extrudates from catalyst batch ZD18029 

Catalyst loads A and B used catalyst from an initial shipment of two drums of extrudates produced by 
Zeolyst (ZD15015A). This was at that time the standard catalyst formulation, with 0.3% Pt on ZSM-5 
with a silica-alumina ratio (SAR) ratio of 50. Loads C and D used catalyst from a smaller batch of newly 
prepared catalyst with a lower SAR of 30 (ZD18029). Characteristics of both catalysts are presented in 
the table below. 

Zeolyst product code ZD15015A ZD18029 
Lot number 2018-039 (1 MT) 2843-065 (20kg) 
Pt loading 0.3 wt% 0.3 wt% 
Zeolite support, Si/Al ZSM-5, SAR-50 ZSM-5, SAR-30 
Cl content 0.1 wt% 0.2 wt% 
LOI 3.8 wt% 2.8 wt% 
Surface area 385 m2/g 350 m2/g 
Form 1/16” extrudates, short 1/16” extrudates, long 
Packing density 655 kg/m3 ~525 kg/m3 

 

The first catalyst was produced in a large quantity, with equipment that allowed size control of the 
extrudate lengths; the second catalyst was produced in smaller-scale equipment, with less control over the 
extrudate lengths. The resulting extrudates were longer (see Figure 3), which resulted in a lower packing 
density than for the first batch. The density of the first batch was measured using lab cylinders selected to 
have similar size as the SwRI reactors; this is the 655 kg/m3 in the table above. The density was not 
measured for the second batch, but results from catalyst loading suggest the effective packing density was 
about 20% lower. This resulted in lower catalyst amounts being loaded (to obtain same geometric 
configuration of catalyst beds) than was anticipated, and hence requiring a lower feed flowrate to achieve 
the same weight hourly space velocity. 

Weights of inert materials and catalysts loaded were recorded on catalyst load data sheets, along with the 
depth (measured from face of top flange) after each stage of loading. The catalyst load data sheets are 
included as Appendix B. Since Run 5, which used the final catalyst configuration D, will be analyzed in 
most detail below, the loading details for this configuration are summarized in the table below: 



 

10 
 

Classification: Internal Use 

 Reactor 1 Reactor 2 Reactor 3 
Weight loaded 626 g 1184 g 1528 g 
Catalyst bed length 1.33 m 0.78 m 0.95 m 
Loading date 2019-02-08 2019-02-08 2019-03-29 

 

Startup and operation 
The purpose of the early runs was primarily to gain experience in startup and line-out of the reactor 
system. Early startup attempts were slow and methodical, but due to lack of experience they still 
sometimes resulted in undesired operating modes. Through the development of a well-defined startup 
protocol, it became possible to start up and line out the reactors in a controlled way, within a time span of 
two days. This protocol is described below. 

After loading the reactors and verifying the absence of leaks, hydrogen flow was established through both 
mass flow controllers (through the hydrogen heater and the butane heater) to the reactors, while nitrogen 
was introduced through the butane feed train, at the desired setpoint pressure (typically 100 psig). The 
hydrogen heater, butane heaters, and line heat tracing circuits were then brought up to manual values 
sufficient to establish a suitable initial temperature profile. Once the preheater temperatures reached a 
high enough value to support butane vaporization, butane flow was quickly ramped to its setpoint value 
and nitrogen flow stopped. Preheater controls were then set to automatic to establish a temperature profile 
along the various heaters that had previously been shown to result in smooth heatup and even distribution 
of heating load among the heaters. This initial phase of startup could be completed in about 5 hours. At its 
conclusion, the temperature and composition at the inlet of the first reactor were close to their desired 
values. 

Up to this point, the reactor heaters remained off, allowing the process gas to lose heat as it flowed 
through the reactor. Depending on feed conditions, a mild temperature increase would typically be 
observed through the first reactor, resulting from limited conversion. The next phase was the lining out of 
the reactor heaters. This was typically done in a top-down fashion, starting with the top zone of the first 
reactor. Initial values of heater outputs could be conservatively entered (by stepwise increases in manual 
mode) based on experience from prior runs. When the external and internal temperatures of a zone were 
in reasonable proximity, the control loop could be turned to auto in “delta mode”, aiming for the external 
temperature to match the internal one. Since adding heat to the reactor system raises the internal 
temperature and promotes additional reaction and heat generation, the heater adjustments create what is 
likened to a “waterfall effect”, hence the need to proceed from top of the reactor downward. To some 
extent, the three reactors can be lined out in parallel, but since the line heaters in between reactors do not 
provide sufficient power to overcome all heat losses, meaningful line-out could only start when the 
preceding reactor had established a temperature rise large enough to bring the next reactor to the desired 
feed temperature. This phase of startup required careful attention and was done more slowly to avoid 
temperatures spiking higher than desired. Working only during daytime hours, full lineout could be 
established in about two days; further optimization based on operating experience would be possible. 

At several times during early operation, temperature spikes to as high as 600°C were observed when the 
combination of inlet temperature and feed flow/composition to a reactor would promote high conversion. 
Such temperatures were still within the limits of safe operation of the reactors, so generally did not cause 



 

11 
 

Classification: Internal Use 

a full shutdown. Compared to experience reported from the STCG hydrogenolysis system piloting, 
runaway in the hydrocracking system appears to be more muted, with less tendency to spike high and less 
sensitivity to feed temperature changes. This was fortunate, because the temperature control in the SwRI 
preheater/reactor system was not nearly as tight as could be accomplished at STCG, temperatures 
fluctuating by +/- 1°C even during periods of good control, and more during upsets in flow control or 
other system components. The greater robustness against runaway can be attributed to a few factors: 

 Compared to hydrogenolysis, the hydrocracking reactors are operated at higher temperature, 
where the sensitivity of reactor rate to incremental temperature increases is smaller per the 
Arrhenius equation. This is also expressed in the Zeldovich number, which contains the square of 
the absolute temperature in the denominator; a high value of the Zeldovich number renders a 
process conducive to runaway. 

 Inherent energy buffering in the reaction network: as temperatures increase, endothermic 
dehydrogenation reactions become more favorable, including those that produce aromatics. 
Through the contribution of these reactions, the overall temperature rise is suppressed. 

 Higher heat loss in the reactor system: compared to the highly insulated STCG reactors, the SwRI 
reactors lose more heat at their respective process temperatures. While this heat loss is 
compensated for at steady state, during a sudden temperature increase the compensating heaters 
do not respond as quickly (and may be limited by their maximum output values), causing a net 
energy outflow and thereby suppressing the temperature rise below the adiabatic value. 

The first two factors, which are inherent to the reaction system, are probably more important than the 
third, but a detailed analysis has not been conducted. 

Once the system dynamics were appreciated, temperature excursions became much rarer. In the final, 
longest run, flow disruptions caused a few momentary spikes, with reactor exit temperatures briefly 
increasing by up to 40°C above their steady-state values, but overall the desired temperature profiles 
through the reactors were reliably maintained. 

Although inlet temperatures to the reactors were well controlled, the outlet temperatures underwent much 
greater fluctuations, as reported above; the example in Figure 2 displays a range of 492-510°C for the 
outlet temperature of the first reactor over the course of one day. These fluctuations are likely due to
