Repository: feuer50/doc_data

File: Validate.txt (part 21 of 29)
Classification: Internal Use
Starten der Versuche

Pulver separieren für CWP

Die Versuche sollen wenn möglich mit 8 Tonnen Anlagenleistung gefahren werden

Versuchsablauf

1.Step

Bei Split 48:52 Kontaktwechsel einleiten

nach ca.12 Stunden Pulver separieren

ca.40 Tonnen für CWP und eigene Extrusion 

Off spec Potenzial :100 Tonnen

2.Step

Split auf 51:49 anheben

nach ca.10 Stunden Pulver für CWP und eigene

Extrusion separieren ca. 40 Tonnen

Off spec Potenzial :80 Tonnen

3.Step

Split auf 51:49 stehen lassen und MFR

absenken.

nach ca.8 Stunden Pulver für CWP und eigene

Extrusion separieren ca. 40 Tonnen

Off spec Potenzial :64 Tonnen

4.Step

Split auf 48:52 absenken MFR tief halten

nach ca.12 Stunden Pulver separieren

ca.40 Tonnen für CWP und eigene Extrusion 

Off spec Potenzial :100 Tonnen

5.Step

Kontaktwechsel und Anlagensettings auf Normal

einstellen.Dauer ca. 10 Stunden

Off spec Potenzial :80 Tonnen

Costs Trial Run A6060 (coarse catalyst) and new grades

A6060 (coarse catalyst) 2 x new materials Total Cost k€ATB's

Amount of material produced in PE2.3 for CWP and SPO extrusion via

CWP tests

2 x 20 tons 2 x 20 tons

PE2.3 extrusion

2 x 20 tons 2 x 20 tons

Trial Run PE2.3 and tests CWP

Estimated amount off-spec material PE2.3 based on 

4

 x 20 ton materials 

100-250 ton 250-350 ton  -

Storage of materials (octabins)  Aloys Aloys  -

Additive packages and carbon black (amount and cost)    2 -

Tranpost of powders and pellets to/ from CWP 

5via Center nr Jean

Testing at CWP tests (4 weeks) 2 x 10 ton 2 x 10 ton 115via Center nr Jean

Testing

Internal testing at SABIC 2 x 25 k€  2 x 25 k€  100 -

External type testing  - 2 x 55 k€110via Center nr Jean

R&D tests 30

Human Resources

R&D costs (0.3 FTE + 0.5 FTE=50 k€) 30 50 80

CCM (CvdH) costs (100hr @ 100€/hr =10 k€  -  - 10via Center nr Jean

TOTAL k€ 452

MFR5 vs split

47

48

49

50

51

52

0.10.150.20.250.30.350.4

MFR5 powder

Split


[image: SABIC_WORDMARK_RGB.jpg]






STCG-2013-xxx



Priya Garg, Jacques Tacx

Technology & Innovation – Bimodal HDPE base resin
SABIC Technology Center Geleen


February 2014


CONFIDENTIAL

[image: SABIC_WORDMARK_RGB.jpg]
	<REPORT NUMBER>
SABIC Technology Center Geleen
CONFIDENTIAL
	[image: sabic logo col]




[image: SABIC_TAGLINE_RGB.jpg][image: SABIC_FLOWLINE_ALPHA_L.eps]  


	Technology & Innovation
	11/20



Influence of the Chemical Composition Distribution over the Molar Mass on the solid state Properties of Bimodal HDPE.


	From:
	Priya Garg
Jacques Tacx



	Reviewed by:
	Rudy Deblieck
Reviewer 2



	To:
	T&I Bimodal HDPE base resin
Nic Friederichs


	CC:
	Dieter Bilda
Maria Soliman
Rieky Steenbakkers
Martin van Es 
Ton Kroezen
Gregory Godziela (TM)
Marcel Schmeetz (IP)
Technical Marketing?




	Project number:
	




Executive summary


< “The aim of the Executive summary is to give a clear and concise summary of the main points. Should be self-contained as many people will only read this section! Briefly state: the purpose of the report, context, main findings, main conclusions, and main recommendations. Use plain English, avoid acronyms and abbreviations. Do not refer to figures, appendices, tables in the report. Keep it short (less than 5% of the word count is a good guide). This should always be written LAST and written as a separate piece of work – not cut and pasted from the main report!” [1] >


Keywords: <Insert keywords>


Contents


No table of contents entries found.



Introduction


The concept of tie molecules is often used to explain measured mechanical properties such as elongation, toughness and impact performance and resistance to slow crack growth in various materials. Tie molecules are formed when a molecular segment from a crystalline phase crosses the amorphous region and has sufficient length to become incorporated in another crystalline phase. High molar mass chains as well as polymer chains with side branches that cannot participate in crystal formation are most likely to form tie molecules. There is a subtle balance between chain length and chain irregularities. Therefore, the amount, type and placement of the comonomer in the polymer chain are important factors which will heavily determine the final mechanical properties outcome.

In an extended investigation of Van de Esschert(1) and Tacx (2) various LLDPEs were characterized. It appeared that the molar mass distribution of Z/N LLDPE was broad and the average composition as function of molar mass decreased with increasing molar mass. The molar mass distribution (MMD) of the mLLDPE was narrow and the average composition was constant as function of molar mass. As an important result they found that there was also material having higher molar masses and a high comonomer content for Z/N LLDPE. This was proven by crossfractionation: first pMMF with subsequent aTREF and the reversed way: first pTREF with subsequent SEC-IR. This was not expected since the average composition decreases with increasing molar mass. So it was concluded that the chemical composition distribution at higher molar masses is broad. At a certain high molar mass, there is a whole range of compositions. High molar mass is assumed to favor tie-molecules. Z/N has more high molar mass material. Despite the presence of this material, the impact for mLLDPE is better. In this case, the chemical composition distribution (CCD) in the high molar mass range seems to be even more important compared to the presence of the high molar mass material.

Soares (3) et al. (ref Journal of Polymer Science: Part B: Polymer Physics, Vol. 38, 1267–1275 (2000) have investigated commercially available HDPE materials made under different polymerization conditions and catalysts using SEC and fractionation techniques. The main outcome was that ESCR increased when the molecular weight and concentration of polymer chains that crystallize in trichlorobenzene between 75 and 85 °C increased. Polymer chains present in this crystallization range were assumed to act as tie molecules between crystal lamellae. Therefore, a balance between molar mass and CCD seems to be crucial. In the high temperature fraction (above 85°C), the amount of comonomer incorporated in the polymer chains is quite low, leading to a low amount of tie molecule formation. At lower temperature fraction (below 75°C), polymer chains are not crystalline enough to form very effective tie molecules and these chains are concentrated in the amorphous phase.

Havermans (5,6) reported that the presence of high comonomer containing high molar mass material could have a negative effect on the material properties such as lowering pressure resistance in internal pressure tests (IPT).

Bimodal HDPE is a reactor blend of low molar high density polyethylene (R1 product) and a high molar mass linear low density polyethylene (R2 product). The high molar mass comonomer containing part is responsible for the mechanical properties (due to the formation of tie molecules) whereas the low molar mass side helps with processing of the material. Currently, a Ziegler-Natta catalyst (MT8.5) is used to make bimodal HDPE in the LD6 plant, Gelsenkirchen.

In the past, the average composition as function of molar mass has been determined a few times (ref. resolve report SAREP-79, other reports as well). It appeared that also in these cases, a decreasing comonomer content is observed with increasing molar mass which is characteristic for Z/N materials. The question rises whether there is a very broad distribution of compositions at higher molar masses in bimodal HDPE. This might lead to molecules having too high comonomer and too low comonomer content as in case of LLDPE. 

In order to get a deeper understanding of the structure-property relationships and to see the CCD in the bimodal HDPE as a function of molar mass, the following investigation plan was drawn:

· Perform a-TREF on A6060 and pure R1 products. 
· From the a-TREF profiles, choose the temperature fractions in such a way so as to have 6-7 fractions from the A6060 product. The same temperature ranges would then be applied to fractionate the pure R1 product. 
· From each fraction as well as the bulk of the material, SEC-DV-IR would be performed to get comonomer built-in over the molecular weight and hence, the CCD of the material.

It should be realized that TREF separates according to crystallizability. In principle the separation is according to comonomer content. However, below 40-50 kg/mol, there is also a molar mass dependency. Characterization of the fractions using SEC-IR is assumed to show the individual contributions of R1 (no comonomer) and R2 (comonomer present).  


Results and Discussion


As a first step, a-TREF was performed on pure HDPE component (R1 product) and A6060 product. These measurements were performed twice to see the accuracy of the measurement. Overlays of the a-TREF elugrams are shown in Figure 1. 

[image: ]Soluble fraction
Intermediate fraction
HDPE like fraction

[bookmark: _Ref377463693]Figure 1: Overlay of aTREF elugrams of sample A6060 and R1


Reactor 1 material shows a high temperature peak and a tail towards lower temperatures due to the molar mass dependence of the separation of TREF (ref L. Wild Adv. Polym. Sci  98 (1990) 1-47). R2 material shows also a high temperature peak but somewhat shifted towards lower temperatures. This must be regarded as strange since the R1 material is also present in R2 material. This might be explained by co-crystallization. It is also observed that R2 material has a strong tail towards lower temperatures. This is most probably explained by the comonomer distribution in combination with the molar mass dependency of R1 material in R2 material. At low temperatures a small peak is observed representing the very low molar mass materials and/or high(er) molar mass high comonomer content.

Based on the cumulative mass profiles, temperature ranges for fractionating the A6060 sample were chosen. The same temperature ranges were also applied to the R1 product. The cumulative mass profiles and temperature ranges can be found in the appendix.


2.1	Molecular characterization of the R1 product fractions


After the confirmation that the fractionation had taken place as desired (see appendix), the fractions were subjected to SEC-DV measurements. This will provide information about the MMD and the Mark Houwink plots can be generated. Since the molar mass of the R1 fractions is relatively low, molar mass calculations as well as MMD were determined using conventional calibration. (put ref Theo Scholte c.s.)

In Figure 2, an overlay of MMDs from all R1 product fractions from conventional calibration is shown. The MMD of the R1 product (bulk) has been included as well. The calculated molar masses for each fraction are summarized in Table 3 in the appendix.


[image: ]R1 and Fr1-7

[bookmark: _Ref377568380]Figure 2: Overlay of the relative molar mass distribution from conventional calibration of the bulk and fractions 1-7 of R1 product.

As seen in Figure 2, the MMD of the pure R1 product is quite broad (from log M = 2.5 to about 7). It has been recently shown that the high molecular weight tail of the R1 product contains long chain branched type of material (ref LCB in R1 report). The MMD of the 7 collected fractions is also shown in the same figure. With increasing fraction number, the MMD of the TREF fractions shift to higher molar masses. This is expected from the pTREF experiment as longer linear chains have higher crystallization temperature and will end up in the higher fractions numbers.

The MMDs based on universal calibration and Mark Houwink plots of the collected fractions were performed additionally. These plots are shown in Figure 3 and Figure 4 respectively and calculated molar masses are summarized in Table 4 (in the appendix). Since the molar mass of fractions 1-3 is very low, it was not possible to evaluate these fractions via universal calibration. 


[image: ]R1 and Fr4-7

[bookmark: _Ref377636703]Figure 3: Overlay of the molar mass distribution from universal calibration of the bulk and fractions 4-7 of R1 product.


[image: ]
[bookmark: _Ref377636708]Figure 4: Overlay of the absolute molar mass distributions and Mark-Houwink plots of the bulk and fractions 4-7 of the R1 product.


Similar to the conventional calibration, fractions 4-5 and 6-7 show a strong overlap of MMDs in Figure 3. The corresponding Mark Houwink plot shows that fractions 4-7  as well as the bulk R1 product show deviation from linear PE behavior above log M = 5. This is an indication of long chain branching in R1 product (put ref LCB in R1 product). The amount of LCB material is increasing in the following order: fraction 4+5 R1 product fraction 6+7.


2.2	Molecular characterization of A6060 fractions

An overlay of the MMDs of the A6060 bulk product and fractions is shown in Figure 5 and the corresponding Mark Houwink plots are shown in Figure 6. The calculated molar masses according to conventional and universal calibration are summarized in Table 5 and Table 6 respectively (in the appendix).


[image: ]
[bookmark: _Ref377641614]Figure 5: Overlay of the absolute molar mass distribution from universal calibration of the bulk and fractions 1-7 of A6060.


As seen in Figure 5, all fractions as well as the A6060 bulk material show a bimodal molar mass distribution. Fractions 1-3 have a very broad molar mass distribution consisting of two peaks, a low and a high molar mass peak. The low molar mass peak apexes coincide with the peak apex from the R1 product. Fractions 4-7 have a pronounced shoulder at the high molar mass side of the distribution, which is mainly the LLDPE part of the bimodal HDPE (reactor 2 material). The overlap between R1 and R2 product increases with increasing fraction number. Additionally, the local minimum in each fraction is roughly at the same molar mass as the end of the R1 material from that particular fraction.

As mentioned previously, all fractions show a bimodal distribution due to the principles of separation process in TREF (ref: J.B.P. Soares, A.E. Hamielec Polymer, Volume 36, 8 (1995) 1639). It is stated, that the elution temperature in TREF is a function of the comonomer content of an ethylen-1-olefin comonomer. This dependence can be expressed with the Flory-Huggins expression (ref: L. Wild Adv. Polym. Sci  98 (1990) 1-47). The elution temperature decreases linearly with increasing comonomer content. This is the case for the high molar mass copolymer synthesized in the second reactor for A6060. For the low molar mass unbranched material of the first reactor a molar mass effect takes effect. The influence of molar mass can not be ignored as for low molar mass material the end groups of the short polymer chain will cause a lower melting temperature

The Mark Houwink plot is shown in Figure 6. The Mark-Houwink plot of A6060 powder and fractions 1-5 are overlapping with the line of the linear reference, indicating the absence of detectable amounts long chain branching. However, analysis of fraction 4-7 from R1 material showed the presence of LCB and this should be present in A6060 although at lower amounts due to dilution with the R2 material. In case of fractions 6 and 7, deviation from the linear PE behavior is seen. Here, the R1 contribution in these fractions is significant and hence, the deviation is seen. Additionally, it is likely that this deviation could also be a result of LCB formation in the R2 material. However, there is no evidence to support this assumption. Therefore, this interpretation should be treated cautiously. 


[image: ]
[bookmark: _Ref377641640]Figure 6: Overlay of the Mark-Houwink plots of the bulk and fractions 1-7 of A6060. The Mark-Houwink reference plot for a linear PE is included (dashed black line)


2.3	Determination of chemical composition by SEC-IR

The fractionated A6060 material was analysed using SEC-IR to obtain information about the CCD and its width. Overlays of SEC-IR data of the A6060 bulk material as well as the fractions are shown in Figure 7. In the appendix, overlays for fractions 1-4 and 4-7 are shown. 
[image: ]
[bookmark: _Ref377728801]Figure 7: Overlay of the molar mass distributions and chemical composition of A6060 powder and fractions 1-7.

From Figure 7, it appears that the lowest temperature fraction (fraction 1) contains low molar mass with no comonomer (R1 part) and high molar mass high comonomer containing polymer chains. This fraction also forms a substantial part of the total eluted material (about 20 mass%). Most likely most of the low molar mass highly branched material will not be able to participate in tie molecule formation and hence, its contribution to the mechanical properties is expected to be low. It is likely that these highly branched polymer chains will be in the amorphous phase. However, this reasoning should be evaluated using techniques such as solid state NMR whereby quantitative information about various phases can also be achieved. In order to check the effect of this fraction on the overall properties, it has been recommended to fractionate this particular fraction out of the bulk and perform small scale mechanical tests to see the differences. Details can be found in the recommendations section.

With increasing fraction number, the R1 material contribution remains significant. This is seen in the R1 peak in the low molar mass side. R2 product increases in molar mass and decreases in short chain branching (SCB/1000C) with increasing fraction number. From fraction 2 onwards, SCB/1000C range is approximately 15 to 6.

From Figure 7, an important conclusion is that the CCD of Ziegler-Natta catalysed bimodal HDPE is very broad. For a certain molar mass, the amount of SCB in the polymer chains can vary from >6 to about 25 SCB/1000C. Since there are a whole variety of polymer chains with varying amount of comonomer, it becomes important to evaluate how many of these branched chains participate in various phases and correspondingly their effect on the material properties. In the recommendations section, a set of follow up analyses and investigations has been noted.

From these analyses, it has become clear that the CCD of the Z/N catalyst is very broad. As mentioned in the introduction, to make a new polymer design, the comonomer must be placed in the correct polymer chains. If the CCD can be made narrow throughout the MMD, especially in the high molar mass part then a lot in the mechanical properties could be gained. An additional advantage would then be that very high molar masses will not be needed to gain in mechanical properties and the molar mass can be made skewed, lowering the amount of extractables. To this extent, it is important to investigate the CCD of a metallocene catalyzed bimodal HDPE. Metallocenes are known to have a much narrow CCD. What advantage this would bring over the Z/N catalyzed material for various applications where bimodal HDPE is used remains to be investigated.


Conclusions


The results mentioned in this report are in line with those observed in reference (Bart’s report) for Ziegler-Natta catalyzed LLDPEs.














Recommendations and future work

As a follow up of this investigation and to gain a deeper insight into the material properties, following recommendations are given. 

-remove the fraction (low twmp) and che SH
-Investigate the effect of residence time distribution on the width of the CCD. Here, similar fractionation work can be performed on A6060 synthesized on a bench scale reactor and compare the results to this investigation. Additionally, a “pure R2” type of material should be included in this investigation.
-Collect enough fractions to perform liquid and solid state NMR measurements and get information about blockiness of comonomer incorporation as well as the composition of various phases.
-Since the low elution temperature fraction (31-81°C) showed the highest amount of incorporated comonomer, it is worthwhile to gather more information on this fraction and evaluate its effect on the material properties. One way to do so would be to remove this fraction from the A6060 material and perform various mechanical tests on fraction 1 free material. A possible route is by making a cast film of the fraction 1 free material and performing the mechanical tests on this. Additionally, x-ray and DSC measurements on the pure fraction 1 material should be performed to elucidate the lamellar thickness distribution.
-The influence of using a different comonomer (such as 1-hexene) on the CCD needs to be checked. For the same MFR and density, the amount of 1-hexene incorporated would be lower than in the case of 1-butene. How the CCD is affected needs to be evaluated.
-Currently, in the KSA bimodal HDPE assets, Basell catalyst is used for polymerization (also a Ziegler-Natta catalyst). To understand the fine differences between the Basell catalyst and the MT catalyst, it is recommended to perform a detailed molecular characterization investigation on the PE100 type of resin from KSA as well as pure reactor products.
-In order to evaluate the differences in properties for bimodal HDPE when metallocene catalyst is used, it is recommended to solution blend a pure “R2” material made from a metallocene with a R1 material. Differences in properties will be highlighted when compared to a comparable Ziegler-Natta catalyzed product.
-In order to get an idea about the possible phase separation (if it exists), contact with the CULGI expert (Jan Groenewald) will be taken up. 


References 


1. B. van den Esschert and J.Tacx, Relation intra- and intermolecular structure-solid state properties of LLDPE obtained using various polymerization conditions, STC-G-2012-0404.
2. J.Tacx and B. van den Esschert, Heterogeneity of LLDPE using various polymerization conditions. Reversed fractionation, STC-G-2013-0124.
3. Soares et. Al., bla bla…
4. L.Havermans, A.Giesbers, E.Janssen and G.J.Meppelder, Molecular structure of post reactor product LD6, STC-G-2012-0245.
5. L.Havermans and A.Giesbers, Influence post reactor LD6 on IPT 2011, STC-G-2012-077.
6. J.Tacx, N.Friederichs, V.Ramakrishnan, T.Schoffelen and A.Ginsburg, About the presence of long chain branching in MT catalyst based HDPE, STC-G-2013-0148.
 

Th.Scholte N.Meijerink, H.Schoffeleers and A.Brands, J.Appl.Polym.Sci., 1984, 29, 3763. Mark-Houwink Equation and GPC Calibration for Linear Short-Chain Branched Polyolefins, Including Polypropylene and Ethylene-Propylene Copolymers





Appendix


Methodology

[bookmark: _Toc368299748]Analytical TREF
· Sample amount: 20 mg (higher amount of sample resulted in blockage of the column)
· Instrument: Polymer Char Crystaf-TREF 300
· Solvent: dichlorobenzene
· The bulk analysis is described in DSM-RES-273-E v2 (Cooling rate 0.1°C/min)
· The analysis of fractions 1, 3 and 6 is described in DSM-RES-274-E v2 (Cooling rate 0.5°C/min)
[bookmark: _Toc368299749]
Preparative TREF
· Sample amount: two times approx. 0.5 g of each sample is fractionated
· Instrument: Polymer Char prep-mc2 B is used.
· Solvent: Xylene isomers
· Method: pTREF_HDPE_20130400135
· Run: 20-2013 (A6060) and 21-2013 (R1)
[bookmark: Conclusion][bookmark: _Ref313606288][bookmark: _Toc316036017][bookmark: _Toc368299750]Size-exclusion chromatography
· Sample preparation: The sample preparation was carried out according to the method described in DSM-RES-291-E and the method given in SEC-HT-2 and 3.
· Method: IAV Molecular Characterisation, Code: SEC-HT-2 and 3
· Chromatography: Polymer Laboratories PL-GPC220 (System ID: C8)
· Detection: Polymer Laboratories PL BV-400 viscometer; Refractive index detector; Polymer Char IR5 infrared detector
· The RI detector is used for conventional MMD calculations.
· Column set: three Polymer Laboratories 13 µm PLgel Olexis, 300 x 7.5 mm
· For short chain branching (SCB), the system was calibrated covering the range 1-70 SCB/1000C). In calculations of the number of SCB/1000 C from the total CH3/1000 C a correction is performed for the end groups, assuming two end groups per polymer chain (e.g., CH3 and/or vinyl).
· PE molar mass calibration was performed with linear PE standards.
· [bookmark: _Toc316036018]Statistical information and rounding rules


a-TREF on the materials
[bookmark: _GoBack]
Based on the cumulative mass profiles shown in Figure 8 (see below), temperature ranges for fractionating the A6060 sample were chosen. These temperature ranges (see Table 1) were chosen in such a way that each fraction has comparable amount of the eluted sample (approximately 10%). Therefore, some of the temperature ranges are very broad and some are very narrow. Only in the case of fraction 7 (highest temperature fraction), the amount of eluted sample is very low. After the temperature ranges were fixed for fractionating A6060 sample, the same temperature ranges were used for fractionating R1 product. The R1 data is summarized in Table 2. 

[image: ]
[bookmark: _Ref377557291]Figure 8: Overlays of cumulative mass profiles of sample A6060 and R1.


[bookmark: _Ref372894808]Table 1: Fractions of sample A6060.

	
	aTREF
	
	pTREF

	
	T-range (°C)
	% (area/area)
	
	T-range (°C)
	m (mg)
	% (m/m)

	Soluble fraction
	< 35
	3.1
	
	
	
	

	Fr1
	35-85
	18.1 1
	
	31-81
	196
	19.4

	Fr2
	85-95
	17.6
	
	81-91
	177
	17.5

	Fr3
	95-100
	16.8 1
	
	91-96
	245
	24.2

	Fr4
	100-102
	15.6
	
	96-98
	188
	18.6

	Fr5
	102-103
	13.3
	
	98-99
	83
	8.2

	Fr6
	103-108
	16.4 1
	
	99-104
	109
	10.7

	Fr72
	108-150
	2.1
	
	104-146
	12
	1.1

	Fr73
	108-150
	2.1
	
	104-146
	5.3
	0.7

	Fr8 cleaning
	150
	0.0
	
	146
	2
	0.2

	amount -recovery
	-
	-
	
	-
	-
	100.5


1: aTREF confirmation run
2: This fraction was collected by pTREF within the series presented in the table. No SEC data was collected for this fraction.
3: This fraction was obtained after a separate pTREF experiment (no data shown for other fractions) and used for SEC analysis.


[bookmark: _Ref372894782]Table 2: Fractions of sample R1 (shift to appendix??)
	
	aTREF
	
	pTREF

	
	T-range (°C)
	% (area/area)
	
	T-range (°C)
	m (mg)
	% (m/m)

	Soluble fraction
	< 35
	1.6
	
	
	
	

	Fr1
	35-85
	17.31
	
	31-81
	185
	18.0

	Fr2
	85-95
	14.4
	
	81-91
	137
	13.3

	Fr3
	95-100
	12.11
	
	91-96
	185
	18.0

	Fr4
	100-102
	8.9
	
	96-98
	184
	17.9

	Fr5
	102-103
	8.0
	
	98-99
	89
	8.6

	Fr6
	103-108
	39.51
	
	99-104
	231
	22.5

	Fr7
	108-150
	0.0
	
	104-146
	17
	1.6

	Fr8 cleaning
	150
	0.0
	
	146
	0.6
	0.1

	amount -recovery
	-
	1.6
	
	-
	1042
	98.6


1: aTREF confirmation run


There is a temperature difference of 4 °C between the a-TREF and p-TREF temperature ranges for the same fraction. This is due to the fact that different solvents are used for both techniques; a temperature correction is carried out to account for this.

In order to confirm and check that the p-TREF was carried out successfully, a-TREF on 3 fractions was performed for both A6060 and R1 products. Fractions chosen were fractions 1, 3 and 6 corresponding to the low, middle and high temperature ranges. An overlay of the a-TREF elugrams for R1 and A6060 samples are shown in Figure 9 and Figure 10 respectively. 

[image: ]
[bookmark: _Ref377562938]Figure 9: Re-analysis of the pTREF fractions indicated in Table 2 by aTREF of sample R1.



[image: ]

[bookmark: _Ref377562942]Figure 10: Re-analysis of the pTREF fractions indicated in Table 1 by aTREF of sample A6060.


As seen in Figure 9, fraction 1 of the R1 product shows a substantial soluble fraction at low elution temperature, followed by a bimodal type of distribution in the intermediate temperature fraction. The reason for the bimodal distribution is currently not understood. Fraction 3 and 6 show elution of material at higher temperatures and the distribution is also narrow as expected. Soluble fraction for these fractions is negligible.
In the case of the A6060 product (see Figure 10), fraction 1 also shows a soluble fraction and a broad distribution in the intermediate temperature fraction. As seen for the R1 product, Fractions 3 and 6 of the A6060 sample show narrow distribution and more crystalline material elutes at higher temperatures. This indicates that the fractionation of the R1 and A6060 sample has taken place as desired and that there is no contamination from other fractions. 

2.1	Molecular characterization of the R1 product

In the case of fraction 1, a small shoulder on the low molar mass side of the distribution is seen. It is likely that that this shoulder shows the bimodal type of distribution in the a-TREF profile shown in Figure 9. However, at this point, there is no real evidence to prove this and further investigation would be needed. Fractions 1-3 have narrow MMDs and show close to Gaussian type of distribution. Fractions 2 and 3 start showing a small amount of high molecular weight tail that reaches log M = 5.5.
There is a strong overlap of the MMDs between fractions 4-5 and 6-7. This is most likely related to the temperature ranges chosen on the basis of the A6060 bulk material instead of the R1 material. With increasing fraction number, the high molecular weight tail starts becoming quite prominent. 


[bookmark: _Ref377568859]Table 3: Molecular structure parameters obtained from SEC-RI using conventional calibration.

	Sample no.
	Resolve file.nr
	Mn*
(kg/mol)
	Mw*
(kg/mol)
	Mz* (kg/mol)
	Mw*/ Mn* (-)
	Mz*/ Mw* (-)
	[]* (dL/g)

	R1 bulk
	8v203-3
	4.7
	44
	570
	9.2
	13.1
	0.69

	R1 fr 1
	8v204-3
	1.5
	2.0
	2.6
	1.4
	1.3
	0.098

	R1 fr 2
	8v205-2
	4.2
	6.2
	27.8
	1.5
	4.5
	0.21

	R1 fr 3
	8v206-1
	7.2
	11.1
	21.3
	1.5
	1.9
	0.33

	R1 fr 4
	8v207-1
	13
	36
	190
	2.9
	4.9
	0.75

	R1 fr 5
	8v208-2
	13
	39
	210
	2.9
	5.4
	0.75

	R1 fr 6
	8v209-2
	25
	150
	87
	6.0
	5.9
	1.81

	R1 fr 7
	8v210-1
	21
	145
	900
	6.8
	6.2
	1.78




[bookmark: _Ref377640945]Table 4: Molecular structure parameters obtained from SEC-DV and universal calibration.
	Sample no.
	Resolve file.nr
	Mn
(kg/mol)
	Mw
(kg/mol)
	Mz (kg/mol)
	Mw/Mn (-)
	Mz/Mw (-)
	[] (dL/g)

	R1 bulk
	8v203-3
	4.3
	58.3
	1500
	13.7
	26.1
	0.63

	R1 Fr4
	8v207-1
	13
	42
	390
	3.3
	9.4
	0.74

	R1 Fr 5
	8v208-2
	13
	46
	700
	3.4
	15.4
	0.72

	R1 Fr 6
	8v209-2
	26
	300
	3600
	11.2
	12.0
	1.28

	R1 Fr 7
	8v210-1
	23
	290
	3900
	12.6
	13.6
	1.27




Molecular characterization of bimodal HDPE

[bookmark: _Ref377641779]Table 5: Molecular structure parameters obtained from SEC-RI using conventional calibration. 

	Sample no.
	Resolve file.nr
	Mn*
(kg/mol)
	Mw*
(kg/mol)
	Mz* (kg/mol)
	Mw*/ Mn* (-)
	Mz*/ Mw* (-)
	[]* (dL/g)

	A6060 bulk
	8v195-1
	8.1
	300
	10700
	37.0
	35.7
	0.36

	A6060 Fr 1
	8v196-2
	2.8
	170
	1100
	60.3
	6.4
	0.15

	A6060 Fr 2
	8v197-2
	9.5
	270
	1400
	28.5
	5.4
	0.38

	A6060 Fr 3
	8v198-3
	19
	240
	1200
	12.9
	5.0
	0.60

	A6060 Fr 4
	8v199-4
	24
	210
	1000
	8.6
	5.0
	0.72

	A6060 Fr 5
	8v200-4
	28
	245
	1100
	8.7
	4.5
	0.80

	A6060 Fr 6
	8v201-4
	38
	350
	1500
	9.3
	4.3
	1.01

	A6060 Fr 7
	8v467-2
	43
	470
	1700
	10.9
	3.7
	1.15



[bookmark: _Ref377641783]Table 6: Molecular structure parameters obtained from SEC-DV and universal calibration.

	Sample no.
	Resolve file.nr
	Mn
(kg/mol)
	Mw
(kg/mol)
	Mz (kg/mol)
	Mw/Mn (-)
	Mz/Mw (-)
	[] (dL/g)

	A6060 bulk
	8v195-1
	7.2
	270
	1700
	36.9
	6.5
	2.52

	A6060 Fr 1
	8v196-2
	2.5
	161.3
	990
	64.5
	6.2
	1.79

	A6060 Fr 2
	8v197-2
	9.2
	280
	1500
	30.2
	5.6
	2.64

	A6060 Fr 3
	8v198-3
	18
	250
	1400
	14.0
	5.5
	2.52

	A6060 Fr 4
	8v199-4
	24
	225
	1300
	9.5
	5.9
	2.22

	A6060 Fr 5
	8v200-4
	26
	245
	1100
	9.3
	4.5
	2.53

	A6060 Fr 6
	8v201-4
	37
	410
	2300
	11.0
	5.5
	3.14

	A6060 Fr 7
	8v467-2
	42
	650
	3100
	15.4
	4.8
	3.56




2.3	Determination of chemical composition by SEC-IR

Figure 11 and Figure 12 show the overlays for fractions 1-4 and 4-7 respectively.


[image: ]
[bookmark: _Ref377728806]Figure 11: Overlay of the molar mass distributions and chemical composition of A6060 powder and fractions 1-4.

[image: ]
[bookmark: _Ref377728812]Figure 12: Overlay of the molar mass distributions and chemical composition of A6060 powder and fractions 4-7.

In case of the bulk A6060 material, the incorporation of 1-butene over the molar mass increases with increasing molar mass and reaches a level of about 15 SCB/1000C at the highest molar mass side. In general, it can be seen that with increasing fraction number, the level of SCB/1000C decreases from a level of approximately 25 to <6. This is an indication of a very broad CCD.
Fraction 1, which is also the low temperature fraction range (31-81°C), shows the highest level of SCB measured amongst all fractions. This fraction is very broad in MMD and has a substantial low molar mass part (without comonomer) as well as high molar mass highly branched part. Fraction 1 accounts for almost 20% of the eluted material (see Table 1). By increasing the elution temperature range (81-91°C), the overlap between low molar mass part (without comonomer) and the high molar mass part increases as compared to fraction 1. The level of SCB over the molar mass decreases significantly to a level of about 6-10 SCB/1000C compared to fraction 1. Fraction 3 shows even a lower amount of SCB over the molar mass. The average level of SCB/1000C reached here is about 7-8. Remaining fractions show a constant level of comonomer incorporation over molar mass. This level is >6 SCB/1000C. By combining the data of all these fractions and correcting the amount for each fraction, the overall SCB distribution of the A6060 bulk material should be obtained. 

With increasing elution temperature, the amount of incorporated comonomer decreases significantly. These observations suggest that only a part of the molecules will participate as efficient tie molecules, connecting different crystalline lamellae. This implies that only a fraction of the incorporated comonomer in bimodal HDPE really participates in the environmental stress crack resistance (ESCR) and impact performance.

Jan. 20th, 2020

Byeongjin Baek, Istvan Lengyel and Dustin Fickel,
Update on kinetic simulations


‹#›



Classification: Internal Use
Main Objectives
Catalyst
screening
Develop a heterogeneous kinetic model
Support pilot plant activities in STC-G
Comprehensive kinetic model: kinetic  + deactivation
Screen potential catalysts with DFT calculations


‹#›



Classification: Internal Use
Chemistry has been know to work on Ir-based catalysts.
2


Kinetic model development


Pilot plant support


Kinetic+
Deactivation models

















Catalyst screening with
DFT simulations






‹#›

‹#›



Classification: Internal Use


Two adsorption configurations were studied.
     - Horizontal adsorption: n-C4H10 ……  C2H6
     - Vertical adsorption: n-C4H10 ……  C3H8 and CH4
RXN path diagram involves a series of C-H and C-C scissions.
The C-C bond scission is predicted to be RDS.
 (Ea) in eV]



Clean Ir(111)
Adsorption configurations

RXN pathway analysis on Ir(111)
Goodman, D. W. Catal. Today 1992, 12 (2–3), 189–199.
Flaherty, D. W.; Iglesia, E. J. Am. Chem. Soc. 2013, 135 (49), 18586–18599.


‹#›



Classification: Internal Use

Computational Catalyst screening for Butane hydrogenolysis
Linear correlation: (CH3C-CCH3) vs.BE(C)
DFT prediction was validated by experiments.
Experimental validations
Potential candidates: Ru, Mo, RhIr, MoIr, Hf, Ti


WHSV = 4(1/h)
Optimal C*  binding energies



‹#›



Classification: Internal Use
Kinetic model development







‹#›

‹#›



Classification: Internal Use
Kinetic model development








[Reaction network from the detailed reaction tree]
n-C4H10
i-C4H10
CH3C-CCH3
CH3CH2HC-C
CH3CH2CH3
CH3CH3
CH4
H3CHC-C
CH3(CH3)CC
H2C-C
Primary reaction
Secondary reaction
C-C: RDS




‹#›



Classification: Internal Use
Rate expressions of Langmuir Hinshelwood (LH) kinetic

6 pre-exponential factors
6 equilibrium constants
6 activation energies
18 unknown parameters

n-C4H10 + H2 => 2C2H6   	R(1)
n-C4H10 + H2 => CH4 + C3H8	R(2)
i-C4H10 + H2 => C3H8 + CH4	R(3)
C3H8 + H2 => C2H6 + CH4	R(4)
C2H6 + H2 => 2CH4		R(5) 
n-C4H10 <=> i-C4H10	      	R(6)
[LH rate expressions]
Two Global Optimizers
(PSO and  BO)
	RXN	Kinetic Term	Driving Term
	R1		
	R2		
	R3		
	R4		
	R5		
	R6		

e.g
R(1) = 


‹#›



Classification: Internal Use
Parity plots with two optimizers


	Bayesian Optimizer	Particle Swarm Optimizer

Both global and local optimizers agree well with experiments.
IrPt (0.6wt%)/HZSM5


‹#›



Classification: Internal Use

Model validation to pilot experiments






‹#›

‹#›



Classification: Internal Use

Pilot plant support with the developed kinetic model 
(model validation)
	Global reactions
	(1) n-C4H10 + H2 → 2C2H6  
	(2) n-C4H10 + H2 → CH4 + C3H8
	(3) i-C4H10 + H2 → C3H8 + CH4
	(4) C3H8 + H2 → C2H6 + CH4
	(5) C2H6 + H2 → 2CH4
	(6) n-C4H10 ↔ i-C4H10

Exothermic reactions
Needs careful temperature control 
to avoid thermal runaway


Chemistry of Hydrogenolysis






R2
R3
R1
R4



Model validation to pilot plant experiments
T1
T2
T3
T4
T1
T2
T3
T4
R1
R2
R3
R4

STC-G, WHSV=2/h


‹#›



Classification: Internal Use

Evaluation of thermal runaways






‹#›

‹#›



Classification: Internal Use


Ti = 590



Evaluation of thermal Runaway from gas-phase kinetic simulations
Schematic of thermal runaway
Cantera kinetic model with a detailed mechanism (aramco1.3) was used to evaluate thermal runaway of gas-phase.

Thermal runaway from gas-phase reaction is likely to occur at the gas temperature of 680 .
H2/HC =1
H2/HC =1.5
H2/HC =2.0
H2/HC =2.5
H2/HC =3.0
Ti = 400
Ti = 500
Triggering thermal runaway

















Pure gas-phase simulations
Ti = 680


‹#›



Classification: Internal Use

13




Maximum adiabatic temperature rise from surface chemistry
	WHSV	H2/HC	Tt 	
	1	1	230	500
	1	2	234	750
	1	3	240	880
	4	3	264	880

Chemistry is sensitive to the inlet temperature (Tini).
Maximum temperature rise, , depends on the H2/HC.
     - The  increases with H2/HC increases.
Tt increases with space velocity increase.
S(C2) is not sensitive to the H2/HC before runaway occurs.
Tt at which runway occurs
 WHSV =1 and H2/HC = 1
Estimated temperature rise by  (secondary + primary reactions)



‹#›



Classification: Internal Use
Combine deactivation with Kinetics







‹#›

‹#›



Classification: Internal Use

Combine deactivation with kinetics















Deactivation model developed by Heng
Calculate kinetics (r1, r2…r6) at t=0
Update  at t=dt
Update kinetics with  at t=dt 
Calculate profiles of species
t tfinal
<Algorithm>
No
Yes


‹#›



Classification: Internal Use
Deactivation model Tuning

R2: Regenerated catalysts
R3: ?? affected by R2
The deactivation model was modified to match temperature profiles of pilot plant data (X0.25).

Prediction with modified deactivation model agrees well with temperature profiles of R1 and R4, but not R2 and R3.
  - Not clear why. It may be related to regenerated catalysts bed in R2.

Experiments from STC-G
WHSV = 4 (1/hr), , H2/HC = 1.2 


‹#›



Classification: Internal Use
Optimization of 
Reactor conditions







‹#›

‹#›



Classification: Internal Use
Simulation details

T1

w1
R1
T2

w2
R2
T3

w3
R3
T4

w4
R4
H2 inj
H2 inj
H2 inj
	R1:H2/HC	R2:H2/HC	R3:H2/HC	R4:H2/HC		H2inj	Deactivation[h]
	0.75	.	.	.	20	X	1000
	1.20	.	.	.	20	X	1000
	2.50	.	.	.	20	X	1000
	0.75	.	.	.	40	X	1000
	0.75	0.75	0.75	0.75	40	O	1000
	0.75	1.0	1.0	1.0	40	O	1000
	0.75	0.75	1.2	1.2	40	O	1000
	0.75	0.90	1.05	1.2	40	O	1000
	<tot>	.	.	.	40	O	1000


 Variables: 
     Initial temperature to each reactor (T1, T2, T3, and T4)

Objectives:     maximize conversion:
Constraints:
      1)  oC
      2) oC
      3)  oC
      4)  oC
      5) S(C2)avg > 70 %

5 constraints

Non Linear Programming (NLP) problem
Solver: Interior Point OPTimizer (IPOPT)





‹#›



Classification: Internal Use
Reactor performance profiles w/o H2 injection



“dea” indicates profiles after 1000hr run – dotted lines
The same temperature of 20 oC rise is allowed in the all optimization.
