Repository: feuer50/doc_data

File: Test.txt (part 22 of 45)
Tailoring MT for Process and Materials
The measured conversions, especially in the first reactor, were found to be much higher than values predicted using the previously developed kinetics and reactor model, mostly due to higher activity at low temperature. This is only partly attributed to the newer, more active catalyst used in the pilot runs. More low-temperature data would need to be acquired to adjust the hydrocracking kinetic model for better predictive power across the entire temperature range.
Acknowledgements
Stephen Warnock, Matt Saenz, Mark Martinez, Heather Bonduris, Michael Carpenter, and Eloy Flores at Southwest Research Institute designed, built, operated, and managed the hydrocracking reactor system and the pilot runs. Kate Barton, Prasanna Dasari, Emiel van Kimmenade, and Heng Shou contributed in helpful reviews and discussions. Dustin Fickel and Dhaval Shah managed the business end of the SwRI relationship through sometimes challenging circumstances.



Appendix A. Process and Instrumentation Diagrams

A PDF file containing the full set of P&IDs for the hydrocracking apparatus as configured by Southwest Research Institute for this project may be found on the stch-projects file share, at 

Y:\C4-C5 Utilization Program\SwRI\Proj 23899_PID_20190625_Rev0.pdf

Appendix B. Catalyst loading data sheets

The following pages provide details for each of the catalyst loading operations described in the main report. On two occasions, all three reactors were reloaded – three separate loading sheets are included for these operations. On March 29, only R201 was reloaded, so only one loading sheet is included.


	Hydrocracking reactor loading 2019-01-02
	
	

	
	
	
	
	

	Reactor
	R-301
	
	
	

	Catalyst name/batch
	Zeolite ZSM-5 Extrudate

	Inert name/batch
	Denstone 1/8"
	 
	 
	 

	
	
	
	
	

	Target catalyst load
	817
	g
	
	

	Bottom inert zone length
	35
	cm
	
	

	
	
	
	
	

	Beaker tare weight
	45.98
	g
	
	

	
	
	
	
	

	 
	Material+beaker wt
(g)
	Material wt
(g)
	 
	Depth below top face
(inch)

	Bottom support
	
	
	
	96.5

	 
	 
	 
	 
	 

	Inert charge 1
	273
	227.02
	
	 

	Inert charge 2
	228.35
	182.37
	
	82.75

	Inert charge 3
	 
	
	
	 

	 
	
	
	
	 

	Bottom inert charge total
	409.39
	
	13.75

	 
	 
	 
	 
	 

	Catalyst charge 1
	720.8
	674.82
	
	 

	Catalyst charge 2
	188.16
	142.18
	
	26

	Catalyst charge 3
	 
	
	
	 

	Catalyst charge 4
	 
	
	
	 

	Catalyst charge 5
	 
	
	
	 

	 
	
	
	
	 

	Catalyst charge total
	
	817
	
	56.75

	 
	 
	 
	 
	 

	Inert charge 1
	500
	454.02
	
	 

	Inert charge 2
	117.36
	71.38
	
	8.5

	Inert charge 3
	 
	
	
	 

	 
	
	
	
	 

	Top inert charge total
	 
	525.4
	 
	17.5





	Hydrocracking reactor loading 2019-01-02
	
	

	
	
	
	
	

	Reactor
	R-101
	
	
	

	Catalyst name/batch
	Zeolite ZSM-5 Extrudate

	Inert name/batch
	Denstone 1/8"
	 
	 
	 

	
	
	
	
	

	Target catalyst load
	1430
	g
	
	

	Bottom inert zone length
	30
	cm
	
	

	
	
	
	
	

	Beaker tare weight
	45.95
	g
	
	

	
	
	
	
	

	 
	Material+beaker wt
(g)
	Material wt
(g)
	 
	Depth below top face
(inch)

	Bottom support
	
	
	
	64.5

	 
	 
	 
	 
	 

	Inert charge 1
	370
	324.05
	
	 

	Inert charge 2
	671
	625.05
	
	 

	Inert charge 3
	255
	209.05
	
	52.75

	 
	
	
	
	 

	Bottom inert charge total
	1158.15
	
	11.75

	 
	 
	 
	 
	 

	Catalyst charge 1
	536
	490.05
	
	 

	Catalyst charge 2
	474.44
	428.49
	
	 

	Catalyst charge 3
	557.41
	511.46
	
	21

	Catalyst charge 4
	 
	
	
	 

	Catalyst charge 5
	 
	
	
	 

	 
	
	
	
	 

	Catalyst charge total
	
	1430
	
	31.75

	 
	 
	 
	 
	 

	Inert charge 1
	1106.68
	1060.73
	
	 

	Inert charge 2
	235.22
	189.27
	
	7.75

	Inert charge 3
	 
	
	
	 

	 
	
	
	
	 

	Top inert charge total
	 
	1250
	 
	13.25





	Hydrocracking reactor loading 2019-01-02
	
	

	
	
	
	
	

	Reactor
	R-201
	
	
	

	Catalyst name/batch
	Zeolite ZSM-5 Extrudate

	Inert name/batch
	Denstone 1/8"
	 
	 
	 

	
	
	
	
	

	Target catalyst load
	1839
	g
	
	

	Bottom inert zone length
	30
	cm
	
	

	
	
	
	
	

	Beaker tare weight
	46
	g
	
	

	
	
	
	
	

	 
	Material+beaker wt
(g)
	Material wt
(g)
	 
	Depth below top face
(inch)

	Bottom support
	
	
	
	72.5

	 
	 
	 
	 
	 

	Inert charge 1
	570.27
	524.27
	
	 

	Inert charge 2
	526.92
	480.92
	
	 

	Inert charge 3
	223.15
	177.15
	
	60.625

	 
	
	
	
	 

	Bottom inert charge total
	1182.34
	
	11.875

	 
	 
	 
	 
	 

	Catalyst charge 1
	557.79
	511.79
	
	 

	Catalyst charge 2
	576.59
	530.59
	
	 

	Catalyst charge 3
	548.62
	502.62
	
	 

	Catalyst charge 4
	340
	294
	
	20.25

	Catalyst charge 5
	 
	
	
	 

	 
	
	
	
	 

	Catalyst charge total
	
	1839
	
	40.375

	 
	 
	 
	 
	 

	Inert charge 1
	1064.5
	1018.5
	
	 

	Inert charge 2
	126.15
	80.15
	
	8.375

	Inert charge 3
	 
	
	
	 

	 
	
	
	
	 

	Top inert charge total
	 
	1098.65
	 
	11.875





	Hydrocracking reactor loading 2019-01-02
	
	

	
	
	
	
	

	Reactor
	R-201
	
	
	

	Catalyst name/batch
	Zeolite ZSM-5 Extrudate
	
	

	Inert name/batch
	Denstone 1/8"
	
	
	

	
	
	
	
	

	Target catalyst load
	1839
	g
	
	

	Bottom inert zone length
	30
	cm
	
	

	
	
	
	
	

	Beaker tare weight
	46
	g
	
	

	
	
	
	
	

	
	Material+
beaker wt
(g)
	Material wt
(g)
	Depth below top face
(inch)

	Bottom support
	
	
	
	72.5

	
	
	
	
	

	Inert charge 1
	570.27
	524.27
	
	

	Inert charge 2
	526.92
	480.92
	
	

	Inert charge 3
	223.15
	177.15
	
	60.625

	
	
	
	
	

	Bottom inert charge total
	1182.34
	
	11.875

	
	
	
	
	

	Catalyst charge 1
	557.79
	511.79
	
	

	Catalyst charge 2
	576.59
	530.59
	
	

	Catalyst charge 3
	548.62
	502.62
	
	

	Catalyst charge 4
	340
	294
	
	20.25

	Catalyst charge 5
	
	
	
	

	
	
	
	
	

	Catalyst charge total
	
	1839
	
	40.375

	
	
	
	
	

	Inert charge 1
	1064.5
	1018.5
	
	

	Inert charge 2
	126.15
	80.15
	
	8.375

	Inert charge 3
	
	
	
	

	
	
	
	
	

	Top inert charge total
	
	1098.65
	
	11.875





	Hydrocracking reactor loading 2019-02-18 
	
	
	

	
	
	
	
	

	 Reactor 
	 R-301 
	
	
	

	 Catalyst name/batch 
	 Zeolyst ZD18029 

	 Inert name/batch 
	 Denstone 1/8" 

	
	
	
	
	

	 Target catalyst load 
	               817.00 
	 g 
	
	

	 Bottom inert zone length 
	                 20.00 
	 inch 
	
	

	
	
	
	
	

	 Beaker tare weight 
	                 45.91 
	 g 
	
	

	
	
	
	
	

	 
	 Material+beaker wt
(g) 
	 Material wt
(g) 
	 
	 Depth below top face
( inch ) 

	 Bottom support 
	
	
	
	                            96.50 

	 
	 
	 
	 
	 

	 Inert charge 1 
	               314.42 
	            268.51 
	
	                            87.00 

	 Inert charge 2 
	               204.80 
	            158.89 
	
	                            81.75 

	 Inert charge 3 
	 264.44-106.25 
	            158.19 
	
	                            76.50 

	 
	
	
	
	 

	 Bottom inert charge total 
	
	            585.59 
	
	                            20.00 

	 
	 
	 
	 
	 

	 Catalyst charge 1 
	 
	            517.44 
	
	                            32.00 

	 Catalyst charge 2 
	 
	            299.59 
	
	 

	 Catalyst charge 3 
	 
	           (190.80)
	 ** 
	                            24.00 

	 Catalyst charge 4 
	 
	
	
	 

	 Catalyst charge 5 
	 
	
	
	 

	 
	
	
	
	 

	 Catalyst charge total 
	
	            626.23 
	
	                            52.50 

	 
	 
	 
	 
	 

	 Inert charge 1 
	               334.07 
	            288.16 
	
	                            14.75 

	 Inert charge 2 
	               219.56 
	            173.65 
	
	                              9.00 

	 Inert charge 3 
	               100.35 
	              54.44 
	
	                              7.50 

	 
	
	
	
	 

	 Top inert charge total 
	 
	            516.25 
	 
	                            16.50 

	 ** Removed 190.8 g because the target weight filled the reactor to 5 inches from top. 



	Hydrocracking reactor loading 2019-02-18 
	
	
	

	
	
	
	
	

	 Reactor 
	 R-101 
	
	
	

	 Catalyst name/batch 
	 Zeolyst ZD18029 

	 Inert name/batch 
	 Denstone 1/8" 

	
	
	
	
	

	 Target catalyst load 
	            1,430.00 
	 g 
	
	

	 Bottom inert zone length 
	                 12.75 
	 inch 
	
	

	
	
	
	
	

	 Beaker tare weight 
	                 45.91 
	 g 
	
	

	
	
	
	
	

	 
	 Material+beaker wt
(g) 
	 Material wt
(g) 
	 
	 Depth below top face
( inch ) 

	 Bottom support 
	
	
	
	                            64.50 

	 
	 
	 
	 
	 

	 Inert charge 1 
	            1,011.19 
	            965.28 
	
	                            54.75 

	 Inert charge 2 
	               250.76 
	            204.85 
	
	                            52.25 

	 Inert charge 3 
	               106.07 
	              60.16 
	
	                            51.75 

	 
	
	
	
	 

	 Bottom inert charge total 
	
	         1,230.29 
	
	                            12.75 

	 
	 
	 
	 
	 

	 Catalyst charge 1 
	               502.90 
	            456.99 
	
	                            40.00 

	 Catalyst charge 2 
	               371.15 
	            325.24 
	
	                            31.50 

	 Catalyst charge 3 
	               408.51 
	            362.60 
	
	                            22.00 

	 Catalyst charge 4 
	                 85.08 
	              39.17 
	
	                            21.00 

	 Catalyst charge 5 
	 
	
	
	 

	 
	
	
	
	 

	 Catalyst charge total 
	
	         1,184.00 
	
	                            30.75 

	 
	 
	 
	 
	 

	 Inert charge 1 
	            1,143.06 
	         1,097.15 
	
	                              9.75 

	 Inert charge 2 
	               414.83 
	            368.92 
	
	                              5.75 

	 Inert charge 3 
	 
	
	
	 

	 
	
	
	
	 

	 Top inert charge total 
	 
	         1,466.07 
	 
	                            15.25 





	Hydrocracking reactor loading 2019-02-18 
	
	
	

	
	
	
	
	

	 Reactor 
	 R-201 
	
	
	

	 Catalyst name/batch 
	 Zeolyst ZD18029 

	 Inert name/batch 
	 Denstone 1/8" 

	
	
	
	
	

	 Target catalyst load 
	            1,839.00 
	 g 
	
	

	 Bottom inert zone length 
	                 20.50 
	 inch 
	
	

	
	
	
	
	

	 Beaker tare weight 
	                 45.91 
	 g 
	
	

	
	
	
	
	

	 
	 Material+beaker wt
(g) 
	 Material wt
(g) 
	 
	 Depth below top face
( inch ) 

	 Bottom support 
	
	
	
	                            72.50 

	 
	 
	 
	 
	 

	 Inert charge 1 
	               560.56 
	            514.65 
	
	                            67.50 

	 Inert charge 2 
	            1,008.83 
	            962.92 
	
	                            58.00 

	 Inert charge 3 
	               647.88 
	            601.97 
	
	                            52.00 

	 
	
	
	
	 

	 Bottom inert charge total 
	
	         2,079.54 
	
	                            20.50 

	 
	 
	 
	 
	 

	 Catalyst charge 1 
	               546.61 
	            500.70 
	
	                            38.50 

	 Catalyst charge 2 
	               558.54 
	            512.63 
	
	                            25.50 

	 Catalyst charge 3 
	               470.62 
	            424.71 
	
	                            14.25 

	 Catalyst charge 4 
	               136.78 
	              90.87 
	
	                            12.00 

	 Catalyst charge 5 
	 
	
	
	 

	 
	
	
	
	 

	 Catalyst charge total 
	
	         1,528.91 
	
	                            40.00 

	 
	 
	 
	 
	 

	 Inert charge 1 
	               683.20 
	            637.29 
	
	                              5.50 

	 Inert charge 2 
	 
	
	
	 

	 Inert charge 3 
	 
	
	
	 

	 
	
	
	
	 

	 Top inert charge total 
	 
	            637.29 
	 
	                              6.50 

	Hydrocracking Reactor Loading 
	
	 Date: 
	March 29, 2019

	
	
	
	
	

	 Reactor 
	 R-201 
	
	
	

	 Catalyst name/batch 
	 Zeolyst ZD18029 
	 
	 
	 

	 Inert name/batch 
	 Denstone 1/8" 
	 
	 
	 

	
	
	
	
	

	 Target catalyst load 
	            1,839.00 
	 g 
	
	

	 Bottom inert zone length 
	                 20.25 
	 inch 
	
	

	
	
	
	
	

	 Beaker tare weight 
	                 44.74 
	 g 
	
	

	
	
	
	
	

	 
	 Material+beaker wt
(g) 
	 Material wt
(g) 
	 
	 Depth below top face
( inch ) 

	 Bottom support 
	
	
	
	                            72.25 

	 
	 
	 
	 
	 

	 Inert charge 1 
	            1,388.86 
	         1,344.12 
	
	                            59.50 

	 Inert charge 2 
	               781.58 
	            736.84 
	
	                            52.00 

	 Inert charge 3 
	 
	
	
	 

	 
	
	
	
	 

	 Bottom inert charge total 
	
	         2,080.96 
	
	                            20.25 

	 
	 
	 
	 
	 

	 Catalyst charge 1 
	               505.26 
	            460.52 
	
	                            40.75 

	 Catalyst charge 2 
	               547.77 
	            503.03 
	
	                            28.75 

	 Catalyst charge 3 
	               193.74 
	            149.00 
	
	                            25.25 

	 Catalyst charge 4 (Second 5gal Batch) 
	               460.48 
	            415.74 
	
	                            14.50 

	 Catalyst charge 5 
	 
	
	
	 

	 
	
	
	
	 

	 Catalyst charge total 
	
	         1,528.29 
	
	                            37.50 

	 
	 
	 
	 
	 

	 Inert charge 1 
	               702.26 
	            657.52 
	
	                              7.75 

	 Inert charge 2 
	               200.30 
	            155.56 
	
	                              6.00 

	 Inert charge 3 
	 
	
	
	 

	 
	
	
	
	 

	 Top inert charge total 
	 
	            813.08 
	 
	                              8.50 


[bookmark: _GoBack]
42

607080901001101201301400.000.050.100.150.200.250.300.350.404/254/305/55/105/155/205/255/306/46/96/14GC total (%)iso fractioniso fractionGC total
020406080100120140160010203040506070804/254/274/295/15/35/55/75/95/115/135/155/175/195/215/235/255/275/295/316/26/46/66/86/106/126/14flow (scfm)mole fraction (%)R301 inletH2GC totalisobutanen-butaneMFC822MFC503MFC51AFT750FT903
010020030040050060001020304050604/254/274/295/15/35/55/75/95/115/135/155/175/195/215/235/255/275/295/316/26/46/66/86/106/126/14temperature (°C)mole fraction, selectivityR301 outletH2methaneethanepropaneisobutanen-butaneC2 selGC totalTE308ATE308H
010020030040050060001020304050604/254/274/295/15/35/55/75/95/115/135/155/175/195/215/235/255/275/295/316/26/46/66/86/106/126/14temperature (°C)mole fraction, selectivityR101 outletH2methaneethanepropaneisobutanen-butaneC2 selTE107ATE107F
01002003004005006007000102030405060704/264/284/305/25/45/65/85/105/125/145/165/185/205/225/245/265/285/306/16/36/56/76/96/116/13temperature (C) mole fraction, selectivityR201 outletH2methaneethanepropaneisobutanen-butaneC2 selTE207ATE207F
80%90%100%110%120%130%140%0510152025304/254/274/295/15/35/55/75/95/115/135/155/175/195/215/235/255/275/295/316/26/46/66/86/106/126/14mass balanceflow (lb/hr)butane feedhydrogen feedoutlet flowmass balance
012345670102030405060704/264/284/305/25/45/65/85/105/125/145/165/185/205/225/245/265/285/306/16/36/56/76/96/116/13N2 %H2, C4 %H2n-butaneN2, feedN2, rx3N2, rx1
2.52.62.72.82.933.13.23.33.43.54/254/274/295/15/35/55/75/95/115/135/155/175/195/215/235/255/275/295/316/26/46/66/86/106/126/14H/C elemental ratioSP1 - feedSP2 - reactor 1SP3 - reactor 2SP4 - reactor 3flowmeter data
350370390410430450470490510530550-0.500.511.52temperature (°C)distance from top of catalyst bed (m)Rx1Rx2Rx3
00.10.20.30.40.50.60.70.80.91
xi
0
0.1
0.2
0.3
0.4
0.5
0.6
m
o
l
e
 
f
r
a
c
t
i
o
n
440
450
460
470
480
490
500
510
520
530
T
H2
C1
C2
C3
nC4
iC4
BTX
T
00.10.20.30.40.50.60.70.80.91
xi
0
0.1
0.2
0.3
0.4
0.5
0.6
m
o
l
e
 
f
r
a
c
t
i
o
n
390
400
410
420
430
440
450
460
470
480
T
H2
C1
C2
C3
nC4
iC4
BTX
T
00.10.20.30.40.50.60.70.80.91350370390410430450470490hydrocarbon conversiontemperature (°C)experiment, SAR-50experiment, SAR-30model
010203040506070809001002003004005006006/2 0:006/2 12:006/3 0:006/3 12:006/4 0:006/4 12:006/5 0:006/5 12:006/6 0:00heater output (%)temperature (°C)TE904 externalTE905 externalTE602 externalTE950 external between heatersTE195 internalTE906 internalTIC602outTIC904outTIC905outtopzonebottom zoneTIC602heattracingTE195TE950TE906TIC904TIC905heater 202Aarrangement
0102030405060703804004204404604805005200:002:004:006:008:0010:0012:0014:0016:0018:0020:0022:000:00heater output (%)temperature (°C)TE308ATE308BTE308CTE308DTE308ETE308FTE308GTIC302outTIC303outTIC304outTIC305outTIC306outTIC307out

 

 

Classification: Internal Use 

SABIC Technical Center – Houston 
Technical Report STCH-2019-001 

 

 July 11, 2019 

 

Title: Metal-acid bifunctional catalyst for butanes hydrocracking: deactivation, regeneration 

and ethane formation mechanism 

Project: Butane to Ethane (Accolade # 116955) 

Authors†: Heng Shou, Cong Nguyen, Stephan Moyses, Prasanna Dasari, Yu-Lun Fang, Robin 

Woodbury, James Kim, Qui Nguyen, Ashwin Patel, Dustin Fickel 

EXECUTIVE SUMMARY 

The target of the Butanes Hydrocracking (Butane to Ethane) project is to convert butane 

and isobutane (70/30 mix), relatively poor feeds for gas crackers to produce ethylene, to ethane 

and propane that are better feeds to enhance the ethylene yield from the cracker. 

This report discusses the hard coke formation via aromatics that leads to the deactivation 

of the metal-zeolite bifunctional catalyst. It also demonstrates that carbon deposition can be 

effectively removed by diluted O2, and that activity and selectivity of the catalyst in butanes 

hydrocracking reaction can be almost completely recovered in multiple regeneration cycles, which 

can effectively extend the estimated catalyst lifetime to 19 months. 

Dispersion of Pt metal decreased after reaction and regeneration, but the relatively high 

metal loading makes metal excessive in the metal-acid chemistry and thereby did not pose a 

significant impact on the activity of the regenerated catalyst. 

In addition, it hypothesizes a reaction mechanism that converts C3 exclusively to C2 with 

the involvement of methoxy group, providing an interpretation of the C2-selectivity increase at high 

residence times. 

 

 

†HS led the studies and wrote the report. CN was the operator of both reactor units herein. SM 

performed TGA and GC-MS. PD contributed to Figure 3. YLF and RW performed hydrogen 

chemisorption. JK performed ICP. QN performed XRF. AP helped the sample preparation for 

hydrogen chemisorption, ICP and XRF. DF is the project lead.



 

i 
 

Classification: Internal Use 

Contents 
1 Introduction ......................................................................................................................... 1 

2 Methods .............................................................................................................................. 2 

2.1 Catalyst and reaction ................................................................................................... 2 

2.1.1 Unit 146, 1-inch OD reactor .................................................................................. 2 

2.1.2 Unit 89, ¼-inch OD reactor ................................................................................... 4 

2.2 Catalyst regeneration ................................................................................................... 5 

2.3 Offline Gas Chromatography – Mass Spectrometry (GC-MS) ...................................... 5 

2.4 Thermogravimetric analysis ......................................................................................... 5 

2.5 Inductively coupled plasma .......................................................................................... 6 

2.6 X-ray fluorescence ....................................................................................................... 6 

2.7 Hydrogen chemisorption .............................................................................................. 6 

3 Results................................................................................................................................ 6 

4 Discussions .......................................................................................................................12 

5 Conclusions and future works ............................................................................................15 

6 Acknowledgements ............................................................................................................17 

References ...............................................................................................................................17 

 



 

1 
 

Classification: Internal Use 

1 Introduction 
Ethane is the most important feedstock for SABIC, which is cracked into ethylene in a gas 

cracker. The changing economic environment is pushing SABIC’s ethane supply to a subtle 

situation. Firstly, the era of government subsidy on ethane is ending and SABIC will soon have to 

adapt the market price. Additionally, the waves of renewable energy and electrification will cast a 

shadow on the oil production, which will lead to stringent ethane supply as an oil byproduct in 

KSA. In fact, the oil downturn in 2015 has already caused various SABIC ethane crackers in KSA 

to operate under designed capacities. Lastly yet importantly, keeping ethane as the single source 

to produce ethylene is not the best means for risk management. In fact, efforts are being made to 

diversify the feedstocks for SABIC ethylene, such as the joint venture in the US, which uses shale 

gas as feedstocks. 

In KSA, butanes (n-butane and isobutane) are also among the readily available 

byproducts in oil production, but they are not among the best feeds for steam crackers to form 

ethylene. For example, in a Saudi-Kayan-type steam cracker, where butenes formed are fully 

hydrogenated and sent back to cracker, n-butane merely generates 50 wt.% ethylene, and 

isobutane only produces less than 20 wt.% ethylene (see Figure 1). In contrast, ethane is the best 

hydrocarbon feed for ethylene production from steam cracker, with higher than 80 wt.% ethylene 

yield. Therefore, the motivation behind the butanes hydrocracking project is to convert butanes to 

ethane before feeding to steam crackers in order to achieve higher ethylene yields. 

 
Figure 1. Product distribution from steam cracker using different feeds, without the extraction of 
C4s. The C4 stream, if any, is hydrogenated and sent back to the cracker. Numbers were 
estimated using a house-developed cracker yield estimator. 

Previous reports on butanes hydrocracking have demonstrated six months of catalyst 

lifetime via incremental temperature increases to compensate the loss of ethane selectivity [1]. In 

addition, the reaction condition was optimized to low space velocities to enhance the ethane 

selectivity at the expense of propane, where the propane was almost exclusively converted to 

ethane with little methane formation [2]. 

This report discusses in more details about the formation of coke via aromatic 

intermediates that leads to catalyst deactivation, and provided a hypothetical mechanism that 

0%

20%

40%

60%

80%

100%

Y
ie

ld
 f

ro
m

 s
te

a
m

 c
ra

c
k
e

r 
(w

t.
%

) Ethane

Propane

n-Butane

Isobutane



 

2 
 

Classification: Internal Use 

elucidates the 2×C3-to-3×C2 reaction. It also demonstrates an effective catalyst regeneration 

protocol using diluted O2 (as low as 0.5 vol.%) to remove coke. After oxidative coke removal and 

subsequent H2 pretreatment, the activity and selectivity of Pt-zeolite bifunctional catalyst in 

butanes hydrocracking reaction were mostly maintained after various regeneration cycles. 

2 Methods 

2.1 Catalyst and reaction 

The catalyst was in-house developed and was produced by Zeolyst in a 20-kg pilot scale 

(Catalyst # ZD15015A, Lot # 2840-32). The catalyst consists of 0.30 wt.% Pt deposited on 1.6 

mm extrudates composed of 80 wt.% H-ZSM-5 (SiO2/Al2O3 = 50) and 20 wt.% alumina binder. 

The Pt precursor was impregnated onto γ-Al2O3–H-ZSM-5 extrudates, and subsequently calcined. 

More detailed of the catalysts can be found elsewhere [3]. 

2.1.1 Unit 146, 1-inch OD reactor 

The 1.6 mm catalyst extrudates were chopped into ~2.0 mm in length. The chopped 

catalyst (11.25 g) was diluted with 69.9 g of 10–18 mesh quartz chips before being packed in the 

center of the stainless-steel tubular reactors (1 in OD, 0.065 in wall thickness). The mixture of 

catalyst and diluent formed a 7.5-inch bed. The bed was held in place by glass wool, spacer and 

mesh gasket, and the headspace is filled with 10–18 mesh quartz chips. Thermocouples were 

positioned on the inner wall of the reactor, which monitored the temperature at the edge of the 

catalyst bed. The packed reactor was placed in a three-zone furnace, as shown in Figure 2A. 

Figure 2. Packing of catalyst bed in (A) 1.0-inch OD reactor in three-zone furnace, (B) 0.25-inch 

OD reactor in single-zone furnace. 

1.6  2 mm chopped extrudates

+ quartz chips 

Bed length: 7.5 in.

Z
o

n
e

 1
Z

o
n
e

 2
Z

o
n
e

 3

Quartz wool

Quartz wool

Quartz chips

(A)

Thermocouple

0.4 - 0.8 mm sized pellets

+ silicon carbide 

Bed length: 2 in.

Quartz wool

Quartz wool

Silicon carbide

(B)

Internal

thermocouple

F
u
rn

a
c
e

Aluminum sleeves



 

3 
 

Classification: Internal Use 

The H2 (Airgas, 99.999% purity) and N2 (house higher-pressure, as internal standard) 

were controlled and delivered to the reactor system by Bronkhorst® EL-FLOW® Prestige gas mass 

flow controllers. The butanes (70.0 wt.% n-butane and 30.0 wt.% isobutane, instrument grade, 

99.5% purity) feed was controlled and delivered in liquid form by Bronkhorst® mini CORI-FLOW™ 

liquid mass flow controllers, from cylinders pressurized with 11.3 bar (150 psig) helium (Airgas, 

99.999% purity). 

Reaction temperature was between 435 °C to 510 °C, with a H2/C4H10 molar ratio between 

0.75 to 1.0 and a WHSV of 2 – 24 gC₄H₁₀·gcat
-1·h-1 (or simply h-1), under a pressure of 6.9 to 8.6 bar 

(85 to 110 psig). The detailed conditions are specified in the later sections. 

The fresh and regenerated catalyst typically underwent the following conditions to 

compare the performances between different regeneration cycles: 

 T = 450 °C, P = 8.6 bar (110 psig), H2/C4H10/N2 = 1:1:0.2 (molar), WHSV = 24 h
-1; 

 T = 450 °C, P = 8.6 bar (110 psig), H2/C4H10/N2 = 1:1:0.2 (molar), WHSV = 2 h
-1; 

 T = 475 °C, P = 8.6 bar (110 psig), H2/C4H10/N2 = 1:1:0.2 (molar), WHSV = 24 h
-1; 

 T = 475 °C, P = 8.6 bar (110 psig), H2/C4H10/N2 = 1:1:0.2 (molar), WHSV = 2 h
-1. 

Upon the completion of surveying the reaction conditions above, the reactor was ramped 

to a higher temperature at 1 °C min-1 and held at the target temperature to accelerate catalyst 

deactivation. 

The reactor effluent gas went into a gas-liquid separator to keep the heavy liquid 

byproducts from entering the GC transfer line in order to prevent potential plugs. The collected 

liquid was emptied from the separator and sent for offline GC-MS analysis as needed (see Section 

2.3 for details). 

The gas stream was analyzed by an online Agilent 7890B gas chromatograph with TCD 

and argon (Airgas, 99.999% purity) carrier gas. The pressure in the sample loops was equilibrated 

to ambient pressure before every GC injection. Sampled components were separated in an HP-

PLOT Q columns (0.53 mm × 30 m, 40 μm film thickness). The peak areas identified by GC were 

used to determine the conversion of hydrogen and butanes, as well as selectivity of products. 

Nitrogen gas was used as an internal standard to determine volume expansion factor ν:  

 
1,

0,

S

S

N

N
 ,  

where 0,SN  and 1,SN  refer to the moles of internal reference gas (N2) in the feed and product 

samples, respectively. 

The conversion of butanes was calculated as  

  100(%) Conversion
F,0

F,1F,0





N

NN 
,  

where 
F,0

N  and 
F,1

N  are the moles of a designated reactant in the feed and product samples, 

respectively. 



 

4 
 

Classification: Internal Use 

The selectivity toward product i was calculated on the basis of the total number of carbon 

atoms in the defined products and was therefore expressed as     

  100%) (Cy Selectivit 
 ii

ii

Nn

Nn
,  

where in  is the number of carbon atoms in a molecule of product i, and iN  is the amount of 

product i in moles. 

The carbon balance was calculated as  

  100
 C

 C
(%) balance Carbon

F,0

,,1,

input

output






Nn

NnNn

F

iPiPFF 
,  

where 
F

n  and 
iP

n
,

 refer to the number of carbon atoms in a molecule of butanes feed and a 

molecule of product i, respectively. 

The hydrogen conversion and balance were similarly calculated. 

The error bars herein include the uncertainties from calibrations and computation, as well 

as the standard deviations of time-averaged data. 

2.1.2 Unit 89, ¼-inch OD reactor 

For use in this smaller reactor, the 1.6 mm catalyst extrudates were sized to 0.4-0.8 mm 

particles. Catalyst particles were diluted with silicon carbide grits before being packed in the 

center of the stainless-steel tubular reactor (¼ in. OD, 0.028 in. wall thickness), which formed a 

catalyst bed of 1-2 inches in height. The bed was held in place by glass wool, spacer and mesh 

gasket, and the headspace was filled with silicon carbide grit. Thermocouples were positioned at 

the center of the catalyst bed. The packed reactor was covered by aluminum sleeves (for better 

isotherm across the reactor) and placed in a single-zone furnace, as shown in Figure 2B. 

The H2 (Praxair, 99.999% purity) were controlled and delivered to the reactor system by 

Brooks 5850E gas mass flow controllers controlled by secondary electronics. The butanes (70.0 

wt.% n-butane and 30.0 wt.% isobutane, instrument grade, 99.5% purity) feed was controlled and 

delivered as liquid under 6.5 bar (80 psig) helium (Airgas, 99.999% purity), by a Quizix QX6000 

pump. 

The reactor effluent was analyzed by an online Agilent Intuvo 9000 gas chromatograph 

with FID and helium (Airgas, 99.999% purity) carrier gas. The pressure in the sample loops was 

equilibrated to ambient pressure before every GC injection. Sampled components were separated 

in a CPSil 5 column (0.32 mm × 60 m, 5 μm film thickness). The peak areas identified by GC were 

used to determine the conversion of butanes, as well as selectivity of products. The volume 

expansion factor ν was calculated as:  

 



ii c1

1
 ,  

where 
i  and ic  refer to the degree of unsaturation for compound i (i.e., 1 for each double bond, 

1 for each ring) and volumetric concentration of product i in the product stream, respectively. 



 

5 
 

Classification: Internal Use 

The calculations of conversion and selectivity were the same as Section 2.1.1. 

The error bars herein include the uncertainties from calibrations and computation, as well 

as the standard deviations of time-averaged data. 

2.2 Catalyst regeneration 

Upon the completion of the catalyst deactivation study, the reactor was cooled to 450 °C 

under 500 sccm N2, and subsequently depressurized to 1.6 bar (8 psig). The N2 purge continued 

for another 5 min to eliminate the flammable vapor, leaving only the presumed soft and hard coke 

depositions on catalyst surface. The N2 purge was subsequently switched to dilute O2 in N2 

(mixture of house high-pressure N2 and house zero air) at 500 sccm, and ramped to 500 °C at 

1 °C min-1. 

The regeneration effluent was analyzed by an online Agilent 7890B gas chromatograph 

with TCD and helium (Airgas, 99.999% purity) carrier gas. The pressure in the sample loops was 

equilibrated to ambient pressure before every GC injection. Sampled components were separated 

in a Supelco Carboxen®-1010 PLOT Column (0.53 mm × 30 m, 15 μm film thickness). The peak 

areas of CO2 was used to determine the rate of CO2 formation (
2CO

F ) as:  

  totalCOCO FcF 22  ,  

where 
2CO

c  is the concentration of CO2 in the regeneration gas stream, and totalF  refers to the 

total flowrate of the regeneration gas. Given the small amount of CO2 in the total gas flow (<1%), 

it was assumed that the total gas flowrate does not change during regeneration. 

The regeneration process often lasted for more than 24 h to achieve satisfactory coke 

removal. During this process, the O2 concentration was increased to 1.0%, 2.1%, 5.2%, 10% and 

21% stepwise in response to the decaying rate of CO2 formation to facilitate the removal of the 

coke. 

2.3 Offline Gas Chromatography – Mass Spectrometry (GC-MS) 

The GC-MS was used to analyze the liquid byproducts from the liquid-gas separators at 

the reactor effluents on Unit 146. The analyses were performed with an Agilent 7890B gas 

chromatograph coupled to a 5977A mass spectrometer. The GC is equipped with an Agilent J&W 

HP-5MS Ultra Inert GC column (0.25 mm × 30 m, 0.25 μm film thickness) and FID, with He 

(99.999%) as the carrier gas. 

The MS was operated in electron ionization (EI) mode with an ion-source temperature of 

230°C. The MS transfer line was at 250°C and the MS quadrupole at 150°C. A mass range of 29 

to 550 was recorded in full-scan mode. Peak identification was based on NIST database. 

2.4 Thermogravimetric analysis 

Thermogravimetric analysis (TGA) experiments were performed on a TA Instruments 

Discovery TGA using platinum pans. 

The samples were tested under two sets of conditions in sequence: 



 

6 
 

Classification: Internal Use 

1) The sample was heated under flowing N2 to 700 °C at 10°C min
-1, and then held at 

700 °C for 1 hour. This weight loss of this step corresponds to the amount of soft coke. 

2) The same sample was then cooled to room temperature under flowing N2, and 

subsequently heated to 1000°C under flowing zero air at 10 °C min-1. The weight loss 

of this step corresponds to the amount of hard coke formed during the reaction or from 

the previous step in which soft coke may decompose. 

The weight losses of the two steps add up to the total amount of coke. 

2.5 Inductively coupled plasma 

Inductively coupled plasma (ICP) analyses were conducted in a PerkinElmer OptimaTM 

8300 ICP-OES Spectrometer. The samples were dissolved by aqua regia (for platinum) and 

subsequently by diluted HF solution (for silica-alumina catalyst support). The dissolved samples 

were diluted with DI water before analyses. 

2.6 X-ray fluorescence 

X-ray fluorescence (XRF) analyses were conducted in a Rigaku ZSX Prisma II analyzer. 

The samples were ground with lithium borate and subsequently fused at 1050 °C. The hot molten 

salt was made to sample disks before analysis. 

2.7 Hydrogen chemisorption 

Hydrogen chemisorption was conducted in a Micrometrics 3 Flex Surface Characterization 

Analyzer. The samples were pretreated in He (>99.999%) at 200 °C for 60 min and subsequently 

in H2 (>99.999%) at 400 °C for 180 min to clean the catalyst surface. Subsequently, the samples 

were cooled to 35 °C to introduce H2 pulses. Hydrogen gas used in the pretreatment and analysis 

was further purified with Matheson Tri-Gas Model 460 purifier to remove residual moisture and 

Matheson Tri-Gas PUR-GasTM purifier to remove residual O2 and hydrocarbons. 

The adsorbed hydrogen atoms and the surface platinum atoms follow a ~1:1 stoichiometry. 

The amount of surface platinum was normalized by the platinum loading from the ICP or XRF 

analysis to attain the metal dispersion. 

3 Results 
An example product distribution of the butanes hydrocracking on the metal-zeolite 

bifunctional catalyst is shown in Table 1. According to previous findings, the conversion of butanes 

increased with reaction temperature [7], and the reaction underwent a bi-molecular mechanism. 

In this mechanism, two C4 molecules form a C8 intermediate, and subsequently cracked into a C3 

and a C5. It is in line with the observation of predominant C3 and C5 at high WHSV (Figure 3A). 

The selectivity of ethane increases at the expense of propane with rising temperature [7], 

decreasing WHSV ([2], Figure 3B) or lowering hydrogen-to-hydrocarbon ratio [8]. It is also worth 

noting that aromatics were detected from gas chromatography, with toluene being the most 

prominent one and the detectable species extending to C12 (dimethylnaphthalene isomers). The 

formation of aromatics is favored by high temperature and low WHSV. In relatively extreme 

conditions (high temperature combined with low WHSV), the total selectivity towards aromatics 

can go above 5% (Figure 3B). 



 

7 
 

Classification: Internal Use 

Table 1. Example product distribution of butanes hydrocracking on Pt–H-ZSM-5 catalyst 

Butanes conv. (%)  95 ± 2   

Carbon balance (%)  98 ± 3   

Selectivity (%, C-based) Benzene  0.64 ± 0.15 

Methane  6.4 ± 0.5 Other C₆ hydrocarbons  0.06 ± 0.03 

Ethylene  0.11 ± 0.03 Toluene  1.2 ± 0.5 

Ethane  47 ± 4 C₈ hydrocarbons  0.84 ± 0.05 

Propylene  0.24 ± 0.04 C₉ hydrocarbons  0.23 ± 0.01 

Propane  43 ± 2 C₁₀ hydrocarbons  0.14 ± 0.01 

Butenes  0.20 ± 0.04 Methylnaphthalenes  0.19 ± 0.01 

C5 hydrocarbons  0.34 ± 0.09 Dimethylnaphthalenes  0.04 ± 0.00 

Note: T = 475 °C, P = 7.9 bar (85 psig), WHSV = 4 gC₄H₁₀ gcat.-1 h
-1, H2:C4H10 = 1:1 (molar). 

 
Figure 3. Product evolution in butanes hydrocracking with increasing WHSV-1 (proportional to 𝜏). 

 
Figure 4. Decay of combined yield of ethane and methane in butanes hydrocracking at constant 

reaction temperatures. P = 7.9 bar (100 psig), WHSV = 2 gC₄H₁₀ gcat.- h
-1, H2:C4H10 = 1:1. 

0%

20%

40%

60%

80%

100%

0 0.01 0.02 0.03 0.04

C
o
n
v
e
rs

io
n

, 
S

e
le

c
ti
v
it
y

WHSV-1 (h)

C5s

H2/C4H10 = 1

T = 464-467  C

P = 100 psig

(A)

0%

20%

40%

60%

80%

100%

0 0.1 0.2 0.3 0.4

C
o
n
v
e
rs

io
n

, 
s
e
le

c
ti
v
it
y

WHSV-1 (h)

Butanes conversion

Ethane

Propane

Methane

BTX

H2/C4H10 = 0.75

T = 488-491  C

P = 100 psig

(B)

0%

20%

40%

60%

80%

100%

0 10 20 30 40

Y
ie

ld
(m

e
th

a
n
e
 
+

 e
th

a
n
e
)

Time (d)

500  C

488  C

513  C



 

8 
 

Classification: Internal Use 

At constant reaction temperature, losses in methane and ethane yields were observed 

(Figure 4), which indicates catalyst deactivation. A common practice to compensate the activity 

loss is by increasing temperature. In fact, the previous study demonstrated a catalyst lifetime of 

about six months by temperature increments from 435 °C to 510 °C. Figure 5 shows the stable 

catalyst performance in a 1-inch-OD reactor, with ~50% ethane selectivity and ~59 wt.% projected 

ethylene yield simulated by an in-house-developed steam cracker estimator. 

 
Figure 5. Performance of butanes hydrocracking catalyst with incremental temperatures to 
maintain ethane selectivity as well as the estimated ethylene yield from steam cracker. P = 8.6 

bar (110 psig), H2:C4H10:N2 = 1:1:0.2, WHSV = 2 gC₄H₁₀ gcat.-1 h
-1. 

Besides the relatively heavy aromatics detected by on-line GC, even heavier components 

may form in butanes hydrocracking process. In fact, liquid (yellow transparent liquid in Figure 6A) 

was collected in the gas-liquid separator at the reactor effluent of Unit 146. Compositions of the 

liquid samples were analyzed by GC-MS. As is summarized in Table 2, the formation of the liquid 

byproducts decreased from Day 1 to Day 8, and became relatively stable afterwards. This 

phenomenon is concurrent with the induction period in butanes hydrocracking, where the rate of 

activity loss is relatively fast at the beginning of the reaction and gradually slows down with time 

on stream (Figure 4). The GC-MS also reveals that the trace but detectable poly-aromatics can 

be as heavy as pyrene (C16H10, four fused benzene rings). 

 
Figure 6. (A) A vial filled with the liquid byproducts collected from a gas-liquid separator on a 
reactor effluent line in Unit 146; (B) fresh catalyst; (C) spent catalyst 

0%

20%

40%

60%

80%

100%

0 10 20 30 40

C
o

n
v
.,

 S
e

l.
 (

C
-b

a
s
e
d
),

 E
s
t.

 
C

2
=

y
ie

ld
 (

w
t.
-b

a
s
e
d
)

Estimated Ethylene

C4 Conversion

430

450

470

490

510

530

130 140 150 160 170

T
e

m
p

e
ra

tu
re

 (
 C

)

Propane

Ethane

Methane

Temperature

//

//

Time (d)

(A) (B) (C)



 

9 
 

Classification: Internal Use
