Repository: feuer50/doc_data

File: Validate.txt (part 22 of 29)
Classification: Internal Use
- Maximum nC4 conversion appears at the upper limit of the allowed temperature, which is  of 20 oC.

As H2/HC increase, nC4 conversion increases.
- With  of 20oC, the case with H2/HC of 2.5 gives the highest nC4 conversion around 60%.  
At H2/HC = 0.75, the lowest C2 selectivity is observed. (This trend agrees with the experiments)
At H2/HC = 0.75, the lowest C3 selectivity is observed, which affects C2 selectivity over time. 
As catalyst deactivated, C2 selectivity drops, but C1 and C3 selectivity increase. (This trend agrees with the experiments)


‹#›



Classification: Internal Use



H2/HC = 0.75
H2/HC = 1.20
H2/HC = 2.50



Conversion vs time
Initial temperature vs time
X(nC4) = 45
X(nC4) = 50
X(nC4) = 60
Even at same  of 20, different nC4 conversion levels were observed at different H2/HC ratios.
w/o H2 inj


‹#›



Classification: Internal Use
Deactivation profiles w/o H2 injection


Time increases

R1
R4
R3
R2
T=0
T=1000h
At H2/HC = 0.75: 
    => slower deactivation
At H2/HC = 2.5: 
    => the faster deactivation

H2/HC of 0.75 is good at deactivation, but shows lower  C2 selectivity than other cases.
    => Supplement extra H2, HOW?
H2/HC = 1.2
H2/HC = 0.75
H2/HC = 2.5

Can be consider as catalyst activity


‹#›



Classification: Internal Use


Reactor performance profiles with interstage H2 injection
The amounts of hydrogen in Case3 is the same as the amounts of hydrogen in Case3 .
When H2/HC = 0.75, much higher temperatures are required to drive reactions with  = 40C. 
Conversion level of nC4 can be as high as 70% only with four reactors.
Conversion level of iC4 can be as low as 5 %. 
With extra hydrogen, C2 selectivity increases. 


C3  C2  
Limited by H2
		Color	R1:H2/HC	R2:H2/HC	R3:H2/HC	R4:H2/HC		H2inj
	Case1		0.75	.	.	.	40	N
	Case2		0.75	0.90	1.05	1.20	40	Y
	Case3		1.04	.	.	.	40	N



‹#›



Classification: Internal Use
Catalyst activity over time  with interstage H2 injection

Time increases
T=0
T=1000h
R1
R4
R3
R2
Progressive H2 injection, case2, can mitigate deactivation at the first reactor, as it can maintain the similar C2 selectivity as case3. 

Can be consider as catalyst activity
Case2
Case1
Case3
		Color	R1:H2/HC	R2:H2/HC	R3:H2/HC	R4:H2/HC		H2inj
	Case1		0.75	.	.	.	40	N
	Case2		0.75	0.90	1.05	1.20	40	Y
	Case3		1.04	.	.	.	40	N



‹#›



Classification: Internal Use
Further support pilot plant activities.

Techno-economic optimization considering costs of downstream separation units and engineering reactor designs.


Future works


‹#›



Classification: Internal Use


Thank you


‹#›



Classification: Internal Use
To select different Thank You options, go to HOME tab and click Layout button.
26


United States Patent (19) 
Yates et al. 

54 REGENERATION PROCEDURE FOR 
IRIDIUM-CONTAINING CATALYST 

75 Inventors: David J. C. Yates, Westfield; Walter 
S. Kmak, Scotch Plains, both of N.J. 

(73) Assignee: Exxon Research & Engineering 
Company, Linden, N.J. 

(22 Filed: Aug. 16, 1973 
21 Appl. No.: 388,744 

Related U.S. Application Data 
(63) Continuation-in-part of Ser. No. 343,304, March 21, 

1973, which is a continuation-in-part of Ser. No. 
248,683, April 28, 1972. 

52 U.S. Cl.................................. 208/140; 252/415 
51) Int. Cl.’..................... C10G 35/08; B01J 23/96 
58) Field of Search...................... 352/415, 208/140 

(56) References Cited 
UNITED STATES PATENTS 

2,880, 168 3/1959 Feller.................................. 2081140 
2,980,631 4/196l Craig et al.......................... 208/139 
3,134,732 5/1964 Kearby et al........................ 2081140 
3,554,902 1/1971 Buss.................................... 208/139 
3,578,583 5/1971 Buss.................................... 208/139 
3,625,860 12/1971 Condrasky.......................... 252/415 
3,637,524 11972 Johnson et al...................... 252/415 

9 O 

8O 

og 70 
U 
N 6O 
of 

5o 
C2 

40 
C 
Ol 

3O 

2O 

O 

O 
2 3. 

[11] 3,937,660 
(45) Feb. 10, 1976 

3,673, 109 6/1972 Georgescu et al.................. 252/415 
3,684,.693 8/1972 Sinfelt................................. 208/138 
3,707,509 12/1972 Georgescu et al.................. 208/139 
3,764,557 10/1973 Kluksdahl........................... 252/45 

Primary Examiner-Winston A. Douglas 
Assistant Examiner-P. E. Konopka 
Attorney, Agent, or Firm-J. E. Luecke; J. W. Ditsler 

4. 

57 ABSTRACT 
Supported iridium-containing hydrocarbon conversion 
catalysts which are at least partially deactivated due to 
the deposition of carbonaceous residues thereon dur 
ing contact with hydrocarbons are regenerated by (1) 
contacting the catalyst with oxygen to burn at least a 
portion of the carbonaceous residues from the cata 
lyst, (2) contacting the carbonaceous residue-depleted 
catalyst with hydrogen at an elevated temperature to 
convert a substantial portion of the iridium present in 
the catalyst to its metallic form, (3) contacting the re 
duced catalyst with an elemental halogen-containing 
gas at a temperature of at least about 300°C., and (4) 
repeating steps (2) and (3), in sequence, at least one 
additional time to thereby redisperse the iridium cata 
lyst component to a highly active, high surface area 
State. 

24 Claims, 2 Drawing Figures 

5 
TREATMENT NUMBER 

  



U.S. Patent Feb. 10, 1976 

FIGURE I 

7 O 

6 O 

5 O 

4. O 

3 O 

2 O 

2 3 4. 5 
TREATMENT NUMBER 

FIGURE 2 

7 O d 

OO 
4. O 

2 3. 4. 
TREATMENT NUMBER 

3,937,660 

6 7 

5 



3,937,660 
1. 

REGENERATION PROCEDURE FOR 
RDUM-CONTAINING CATALYST 

CROSS REFERENCES TO RELATED 
APPLICATIONS 

This application is a continuation-in-part of applica 
tion Ser. No. 343,304, filed Mar. 21, 1973, which appli 
cation is a continuation-in-part of application Ser. No. 
248,683, filed Apr. 28, 1972. 

BACKGROUND OF THE INVENTION 

1. Field of the Invention 
The present invention relates to a method for regen 

O 

15 

erating supported iridium-containing hydrocarbon con 
version catalysts. More particularly, the present inven 
tion relates to a process for regenerating a supported 
iridium-containing hydrocarbon conversion catalyst 
that has been at least partially deactivated because of 
the presence of the iridium in the catalyst in a large 
crystallite, low surface area form. 

2. Description of the Prior Art 
The deactivation of noble metal-containing hydro 

carbon conversion catalysts due to the deposition on 
the catalyst of carbonaceous residues is a common 
refinery problem. Catalyst deactivation is particularly 
acute with respect to supported noble metal-containing 
catalysts, such as platinum on alumina, employed in the 
hydroforming of naphtha feed stocks. Platinum con 
taining reforming catalysts are reactivated or regener 
ated by burning the coke or carbonaceous residues 
from the catalyst followed by a redispersion operation 
whereby the platinum contained on the catalyst, which 
is agglomerated with loss of surface area during the 
burning operation, is redispersed by treatment with 
chlorine, HCl or other halogen providing reagents 
alone or in combination with oxygen at elevated tem 
peratures. The techniques useable for the reactivation 
of platinum-containing catalysts are not directly appli 
cable for the redispersion of iridium. Unlike platinum, 
iridium tends to agglomerate at significant rates to 
crystallites of low surface area when exposed to oxygen 
at temperatures in excess of about 350°C. Further, 
unlike platinum, large iridium and iridium oxide crys 
tallites are not readily redispersed to their high surface 
area state by a simple chlorine treatment immediately 
following the burning operation used to remove carbo 
naceous residues. 
Several patents exist, namely U.S. Pat. Nos. 

3,134,732 and 3,625,860, that have disclosures that 
bear a superficial resemblance to the procedure em 
ployed herein. The disclosures of the patents, which are 
primarily directed to techniques for the redispersion of 
platinum contained in a reforming catalyst, relate to 
procedures wherein the agglomerated noble metal cat 
alyst substituent is redispersed using a single cycle op 
eration involving a reduction of the catalyst metals 
followed by chlorine treatment in either a reducing 
atmosphere or in the presence or absence of oxygen. 
Such single cycle treatment operations are not as effec 
tive as the process of the present invention for redis 
persing agglomerated iridium and restoring catalyst 
activity to essentially fresh catalyst levels. 

SUMMARY OF THE INVENTION 

This invention provides an improved technique for 
the regeneration or reactivation of supported iridium 

20 

25 

30 

35 

40 

45 

50 

55 

60 

65 

2 
containing hydrocarbon conversion catalysts that have 
been at least partially deactivated by the deposition of 
carbonaceous residues thereon. The first step of the 
regeneration sequence comprises contacting the cata 
lyst with a gaseous mixture containing oxygen at a 
temperature of less than about 600°C. for a time suffi 
cient to burn at least a portion of the carbonaceous 
residues from the catalyst. While the burning operation 
has the essential effect of removing the undesirable 
carbonaceous residues, the burning operation, unless 
certain precautions are taken, also converts the iridium 
present in the catalyst to large iridium oxide crystallites 
which revert to low surface area iridium crystallites on 
reduction. Further, when iridium is used in conjunction 
with other metals in a multimetallic catalyst system, the 
burning operation used to remove carbonaceous resi 
dues serves to destroy the highly dispersed polymetallic 
clusters comprising atoms of iridium and other metals. 
Accordingly, when the desired polymetallic cluster 
structure is destroyed by the formation of a separate 
agglomerated iridium oxide phase, the activity of the 
catalyst for promoting hydrocarbon conversions is sub 
sequently much lower. 
Restoration of high metal surface area and reforma 

tion of the desired highly dispersed polymetallic clus 
ters, in the case of a polymetallic system, is achieved, 
following the burning operation, by contacting the 
carbonaceous residuedepleted catalyst with a plurality 
of sequential reduction/halogenation cycles. Each 
cycle consists of (a) contacting the catalyst with a hy 
drogen containing gas at an elevated temperature for a 
time sufficient to convert at least a portion, preferably 
a substantial portion, of the iridium present in the cata 
lyst to its metallic form and (b) contacting the reduced 
catalyst with an elemental halogen-containing gas at a 
temperature of at least about 300°C. A sufficient num 
ber of reduction/chlorination cycles are employed to 
increase the surface area of the iridium metal present 
on the catalyst to at least 200 square meters per gram 
(m/gm.) of iridium as determined by the carbon mon 
oxide chemisorption method described by Yates and 
Sinfelt, J. Catalysis, 8,348 (1967). 

BRIEF DESCRIPTION OF THE DRAWING 
FIGS. 1 and 2 illustrate the effect of various treat 

ment operations described in Example 1 on iridium 
particle size. 
The supported iridium-containing catalyst compos 

ites that are regenerated by the process of the present 
invention comprise a porous carrier or support material 
in combination with an iridium component and, for 
certain uses, a halogen component. The support com 
ponent of the catalyst is preferably a porous, adsorptive 
material having a surface area, as determined by the 
Brunauer-Emmett–Teller (BET) method, of about 20 
to 800, preferably 100 - 300 square meters per gram. 
This support material should be substantially refractory 
at the temperature and pressure conditions utilized in 
any given hydrocarbon conversion process. Useful sup 
port materials include: (a) silicon-based materials such 
as silica or silica gel, silicon carbide, clays, natural or 
synthetic silicates such as kieselguhr, kaolin, china 
clay, Attapulgus clay, etc.; (b) aluminosilicate zeolite 
materials such as naturally occurring or synthetic erio 
nite, mordenite, faujasite, etc. that may or may not be 
previously converted to a hydrogen or ammonia form 
and reduced in soda content by virtue of an exchange 
reaction with various metal cations, including rare 



3,937,660 
3 

earth metal cations; (c) refractory inorganic oxides, 
including alumina, titanium dioxide, zinc oxide, magne 
sia, thoria, chromia, silica-alumina, alumina-titania, 
silica-zirconia, alumina-chromia, etc. and (d) mixtures 
of one or more of the materials referred to above. 5 
Refractory inorganic oxide materials are preferred 

catalyst support materials. In general, superior results 
are obtained when alumina, in particular the gamma or 
eta forms, is employed. Alumina is the preferred cata 
lyst support material when the catalyst is employed in 10 
naphtha reforming operations. The support materials 
described above are known articles of commerce and 
can be prepared for use as catalyst constituents by 
many varied techniques. Typically, the support materi 
als are prepared in the form of spheres, granules, pow- 15 
ders, extrudates or pellets. The precise size or shape of 
the support material used is dependent upon many 
engineering factors not within the purview of the in 
stant invention. 
As noted above, the regeneration process of the in- 20 

stant invention is particularly adapted to the treatment 
of deactivated iridium-containing catalysts. Iridium 
may be the sole catalyst metal present on the support; 
however, iridium may also be used in combination with 
other Group VIII metals or metals from Groups IB, 25 
VIA or VIIA of the Periodic Table of the Elements. 
More specifically, the iridium may be used in conjunc 
tion with one or more additional catalyst metals se 
lected from copper, silver, gold, iron, cobalt, nickel, 
tungsten, molybdenum, chromium platinum, palla- 30 
dium, rhodium, ruthenium, osmium, manganese or 
rhenium. The catalysts may also contain germanium, 
tin or lead. Particularly effective naphtha reforming 
catalysts are combinations of iridium and platinum. 
Most preferably, the catalyst metals are present in the 35 
form of highly dispersed clusters of atoms of said met 
als. 
Certain minimum amounts of iridium, alone or in 

combination with additional catalyst metals, should be 
present on the catalyst. This is particularly true with 40 
respect to catalysts employed in a naphtha reforming 
operation where the catalyst should contain greater 
than about 0.1 wt.% iridium, based upon the dry 
weight of the total catalyst. For other types of opera 
tions, lesser quantities of iridium may be employed. 45 
Specifically, iridium may be present on the catalyst in 
amounts varying from about 0.01 to about 3.0 wt.%, 
preferably in amounts varying from about 0.1 to about 
1.0 wt.%, based upon the total weight of the dry cata 
lyst. Typically, any additional catalyst metals, such as 50 
platinum, are present in the catalyst in amounts varying 
from about 0.01 to 3.0 wt.%, preferably 0.1 to 1.0 wt. 
%, based upon the dry weight of the catalyst. Iridium? 
platinum naphtha reforming catalysts having maximum 
effectiveness normally contain 0.15 to 1.0 wt.% each, 55 
preferably about 0.15 to 0.5 wt.% each, of iridium and 
platinum, based on total catalyst. 
Iridium-containing catalysts may be prepared em 

ploying simple impregnation techniques. Such a cata 
lyst may be prepared by impregnating a support mate- 60 
rial with a solution of a soluble iridium compound and 
soluble compounds of any additional metals to be in 
corporated in the catalyst. Generally, an aqueous solu 
tion of the metal compounds is used. In the case of 
multimetallic systems, the support material may be 65 
impregnated with the various metal-containing com 
pounds either sequentially or simultaneously. However, 
it is highly desirable that the metal compounds, in the 

4 
case of a polymetallic system, be impregnated on the 
catalyst support simultaneously to maximize the de 
sired interaction between the metal components and 
thereby promote the formation of a highly dispersed 
polymetallic cluster structure in the final reduced form 
of the catalyst. The carrier material is impregnated with 
solutions of appropriate concentration to provide the 
desired quantity of metal in the finished catalyst. In the 
case of iridium-containing catalysts, compounds suit 
able for the impregnation of iridium onto the carrier 
include, among others, chloroiridic acid, iridium tribro 
mide, iridium trichloride, and ammonium chloroiri 
date. Additional catalyst metals may be incorporated 
onto the support by employing compounds such as 
chloroplatinic acid, ammonium chloroplatinate, plati 
num amine salts, perrhenic acid, ruthenium trichloride, 
rhodium trichloride, rhodium nitrate, palladium chlo 
ride, palladium amine salts, osmium trichloride, chlo 
roosmic acid, auric chloride, chloroauric acid, silver 
nitrate, copper nitrate, copper chloride, ferric nitrate, 
cobalt nitrate, nickel nitrate, etc. The preferred cata 
lyst manufacturing technique involves contacting a 
previously prepared support, such as alumina, with an 
aqueous solution of an iridium compound, alone or in 
combination with a compound of at least one. addi 
tional catalyst metal. 
After impregnation of the carrier, the composite 

catalyst is dried at a temperature varying from about 
100 to 120°C. The catalyst may be dried in air at the 
above stated temperatures or may be dried by treating 
the catalyst in a flowing stream of inert gas or hydro 
gen. The drying step may be followed by an additional 
calcination step at temperatures of about 260°C. Care 
must be taken to avoid contacting the catalyst at ele 
vated temperatures with air or other gases of high oxy 
gen concentration. If the catalyst is contacted with 
oxygen at too high a temperature, at least a portion of 
the iridium present will be oxidized, with loss of surface 
area, to crystallites of iridium oxide. In the case of 
polymetallic systems, the desired polymetallic cluster 
structure will not be obtained on reduction. 
Additional materials may be added to the iridium 

containing catalyst composite to assist in the promotion 
of various types of hydrocarbon conversion reactions 
for which the catalyst might be employed. For example, 
the naphtha reforming activity of the catalyst is en 
hanced markedly by the addition of a halogen moiety, 
particularly a chlorine or fluorine moiety, to the cata 
lyst. The halogen should be present in the catalyst in 
amounts varying from about 0.1 to about 3.0 wt.%, 
based on the total dry weight of the catalyst. The halo 
gen may be incorporated into the catalyst at any suit 
able stage in the catalyst manufacturing operation, i.e., 
before, during or after incorporation of the active 
metal component onto the support material. Halogen is 
often incorporated into the catalyst by impregnating 
the support with halogen-bearing metal compounds 
such as chloroiridic acid. Further amounts of halogen 
may be incorporated in the catalyst by contacting it 
with hydrogen fluoride, ammonium fluoride, hydrogen 
chloride, or ammonium chloride, either prior to or 
subsequent to the impregnation step. Other compo 
nents may also be added to the catalyst composite. For 
example, the catalyst may be sulfided before or during 
use. For certain applications other than naphtha re 
forming, alkali or alkaline earth metal compounds may 
be added to the catalyst. 



3,937,660 
5 

The iridium-containing catalyst composites may be 
used to promote a wide variety of hydrocarbon conver 
sion reactions such as hydrocracking, isomerization, 
dehydrogenation, hydrogenation, alkylation, polymeri 
zation, cracking, and the like. The catalysts are particu 
larly useful in promoting the dehydrogenation, isomeri 
zation, dehydrocyclization and hydrocracking reac 
tions that occur in a naphtha hydroforming process. 

In a naphtha hydroforming process (reforming) a 
substantially sulfur-free naphtha stream that typically 
contains about 15 to 80 volume % paraffins, 15 to 80 
volume % naphthenes and about 2 to 20% aromatics 
and boiling at atmospheric pressure substantially be 
tween about 25° and 230°C., preferably between about 
65° and 190°C., is contacted with the iridiumcontaining 
catalyst composite in the presence of hydrogen. The 
reactions typically occur in a vapor phase at a tempera 
ture varying from about 340 to 540°C., preferably 
about 400-530°C. Reaction zone pressures may vary 
from about 1 to 50, preferably from about 5 to 30 
atmospheres. The naphtha feed stream is passed over 
the catalyst composite at space velocities varying from 
about 0.5 to 20 parts by weight of naphtha per hour per 
part by weight of catalyst (W/hr./W), perferably from 
about 1 to 10 W/hr./W. The hydrogen to hydrocarbon 
mole ratio within the reaction zone is maintained be 
tween about 0.5 and 20, preferably between about 1 
and 10. During the reforming process, the hydrogen 
used may be in admixture with light gaseous hydrocar 
bons. In a typical operation, the catalyst is maintained 
as a fixed bed within a series of adiabatically operated 
reactors. The product stream from each reactor (ex 
cept the last) in the reactor train is reheated prior to 
passage to the following reactor. As an alternate to the 
above-described process, the catalyst may be used in a 
moving bed in which the naphtha charge stock, hydro 
gen and catalyst are passed in parallel through the 
reactor or in a fluidized system wherein the naphtha 
feed stock is passed upwardly through a turbulent bed 
of finely divided catalyst particles. Finally, if desired, 
the catalyst may be simply slurried with the charge 
stock and the resulting mixture conveyed to the reac 
tion zone for further reaction. 
Regardless of the hydrocarbon conversion reaction 

in which iridium-containing catalyst composites are 
employed, the catalyst tends to deactivate after use due 
at least in part to the formation of coke or carbona 
ceous residues on the surface of the catalyst. The car 
bonaceous residues on the surface of the catalyst cover 
the active catalyst sites and thus decrease activity. Ac 
cordingly, it becomes necessary to remove the carbo 
naceous deposits from the catalyst in order to return 
the catalyst to an economically viable activity level. 
The first step in the regeneration sequence of the 

present invention consists of treating the catalyst with 
oxygen in controlled amounts to burn at least a portion 
of the carbonaceous deposits which accumulate on the 
catalyst during use. This burning operation is carried 
out at a temperature of at least 300°C., preferably be 
tween 300' to 600°C. and, most preferably, between 
340 to 490°C. In a most preferred operation, the coke 
residue is removed from the catalyst by contacting the 
same with oxygen contained in minor concentrations in 
an inert gas, normally flue gas, so as to maintain a flame 
front temperature of less than about 460°C., preferably 
less than about 430°C. Oxygen concentrations in the 
burning gas are maintained typically between 0.1 - 0.5 
mole % in order to maintain this relatively low flame 

10 

15 

20 

25 

30 

35 

40 

45 

50 

55 

60 

65 

6 
front temperature. Following completion of the low 
temperature burn, the catalyst may undergo a low tem 
perature after treatment operation at temperatures 
varying from about 340-460°C. with a burning gas 
containing oxygen in a concentration of from about 0.3 
- 21 mole %, preferably between 1 - 6 mole %. 
Following the burning operation, it is highly desirable 

that the carbonaceous residue depleted catalyst be 
contacted with an inert gas, preferably nitrogen, to 
remove from the reaction zone any carbon monoxide, 
carbon dioxide and oxygen remaining after the burning 
operation. Desirably, the purge operation is conducted 
attemperatures of less than about 400°C., preferably at 
less than about 350°C. The purging operation can be 
accomplished by a continuous purge sweep or by evac 
uating the reaction zone containing the catalyst and 
then pressurizing the chamber with nitrogen. Alterna 
tively, the zone may be pressurized with nitrogen and 
then depressurized. 
Following the purging operation, if used, the catalyst 

is subjected to a plurality of reduction/chlorination 
cycles in order to redisperse the iridium catalyst com 
ponents, that is to increase the iridium surface area of 
the catalyst to a level greater than about 200 m/gm. 
This surface area level corresponds to an iridium parti 
cle size (length of a side of an assumed cubic crystal 
lite) of less than about 1 1A. 
The reduction step is accomplished by contacting the 

carbonaceous residue depleted catalyst with a hydro 
gen-containing gas at a temperature between about 
200 - 550°C., preferably between about 350° to 
550°C. Preferably, the hydrogen-containing gas com 
prises hydrogen contained in nitrogen and is substan 
tially free of sulfur or other catalyst poisons such as 
phosphorous compounds. The contacting of the cata 
lyst with the hydrogen-containing gas is carried out for 
a time sufficient to convert at least a portion, prefera 
bly a substantial portion, of the iridium contained in the 
catalyst to its metallic or elemental form. The pressure 
within the contacting zone during the time of hydrogen 
treatment may vary from about 0.1 to 30, preferably 5 
to 20, atmospheres. If a purge step is used following the 
carbonaceous residue burning operation, the hydro 
gen-containing gas is introduced into the reaction zone 
while the catalyst is at the relatively low temperatures 
used in the purging operation. Thereafter, the catalyst 
temperature is raised to the level desired in the haloge 
nation step by contact with high temperature hydro 
gen-containing gas. 
Following the reduction operation, the catalyst which 

has a substantial portion of the iridium contained 
thereon in the metallic (elemental) form is contacted 
with an elemental halogen-containing gas, preferably a 
chlorine-containing gas at a temperature of at least 
about 300°C. Preferably, the contacting of the catalyst 
with the halogen-containing gas is conducted at a tem 
perature varying from about 300-600°C. Most prefer 
ably, the temperature of contacting with the haolgen 
containing gas is carried out at a temperature varying 
from 470-550°C. There is no necessity for cooling the 
catalyst between the reduction and halogenation steps. 
It is preferred that the plurality of reduction/halogena 
tion cycles needed to redisperse the iridium catalyst 
component be completed without reducing the temper 
ature of the catalyst below about 300°C. The reaction 
zone pressure during the halogenation operation is 
preferably maintained between about 0.1 to 30 atmo 
spheres, preferably between about 5 to 20 atmo 



3,937,660 
7 

spheres. Desirably the halogen employed in the treating 
operation is used in admixture with an inert gas, prefer 
ably nitrogen. Most preferably, the concentration of 
the halogen in the treating gas mixture is relatively low, 
that is, the halogen comprises from about 0.005 to 5% 
by volume of the gaseous mixture with about 0.02 to 
1.0% by volume being the most preferred concentra 
tion. The contacting of the catalyst with the halogen 
containing gas is generally continued for a time suffi 
cient to incorporate from 0.1 to 4.0 wt.%, preferably 
from 0.5 to 2.0 wt.%, additional halogen onto the 
catalyst, based upon the anhydrous weight of the cata 
lyst. Generally, from a corrosion standpoint, it is desir 
able not to continue the halogen treating operation 
substantially beyond the point where chlorine is de 
tected in the gases issuing from the zone containing the 
catalyst in concentrations approximating the halogen 
concentration of the inlet gases. It should be recog 
nized that while elemental halogen, preferably chlorine 
or fluorine and, most preferably, chlorine, is a neces 
sary constituent of the treating gas that other materials 
may be present in the treating gas mixture. For exam 
ple, the treating gas may contain water, hydrogen ha 
lides, oxygen, and the like. The required halogen may 
be injected into the reaction zone containing the cata 
lyst as such or may be generated in situ by the thermal 
or oxidative degradation of materials containing halo 
gen. For example, chlorine may be generated by the in 
situ oxidation of hydrogen chloride. similarly, chlorine 
can be generated by the thermal and/or oxidative deg 
radation of C - C4 chlorinated hydrocarbons such as 
carbon tetrachloride, trichloroethylene, ethylene di 
chloride, t-butyl chloride, etc. 
As noted above, the halogen-containing treating gas 

may contain water and/or oxygen; however, the con 
centration of oxygen and/or water in the halogen-con 
taining treating gas should be carefully controlled. The 
molar ratio of oxygen to elemental halogen in the treat 
ing gas should be maintained below about 10:1. Prefer 
ably, equal molar quantities of oxygen and halogen or a 
molar excess of halogen (oxygen to halogen molar ratio 
of 1:1 or less) is used in the treating operation. The 
presence of water in the chlorine-containing treating 
gas is beneficial since its presence serves to reduce 
corrosion and aids in the distribution of the halogen 
through the catalyst bed being treated. However, the 
presence of excessive amounts of water in the treating 
gas serves to unnecessarily wet the catalyst and possibly 
strip halogen from the catalyst. Preferably, the water 
concentration of the treating gas is maintained at levels 
ranging from about 0.005 to 10.0%, preferably 0.02 to 
1.0% by volume of the total treating gas. 
After completion of the initial hydrogen reduction/- 

halogen treating steps following removal of carbona 
ceous residues, the catalyst is again subjected to addi 
tional reduction/halogen treating cycles. Generally 
from 1 to 6 additional cycles are used in order to com 
pletely convert the iridium present in the catalyst to a 
metallic surface area greater than about 200 m/gm. 
Because of the tendency of iridium to agglomerate into 
low surface area clusters, the use of multiple reduc 
tion/chlorine treating cycles following carbonaceous 
residue removal is normally necessary to secure sub 
stantially complete redispersion of the iridium con 
tained on the catalyst. 
The regeneration process of the present invention is 

generally carried out in situ, that is, the catalyst being 
treated is maintained within the reactor vessels in 

5 

10 

15 

20 

25 

30 

35 

40 

45 

50 

55 

60 

65 

8 
which the hydrocarbon conversion reactions are car 
ried out. However, the catalyst may be regenerated in a 
separate reaction zone. Typically, the regeneration 
sequence is started by discontinuing contacting the 
catalyst with feed stock and the reaction vessels purged 
of feed stock using techniques well known to those 
skilled in the art. Thereafter, nitrogen is circulated 
through the reactors at elevated temperature and oxy 
gen slowly introduced into the circulating nitrogen 
stream in order to burn carbonaceous residues from the 
catalyst. As previously described, oxygen, carbon mon 
oxide and carbon dioxide are purged thereafter from 
the system and hydrogen is introduced into the circu 
lating nitrogen gas stream. After the iridium present on 
the catalyst has been substantially reduced to elemental 
iridium through contact with hydrogen, the introduc 
tion of hydrogen into the circulating nitrogen gas is 
discontinued and elemental chlorine introduced into 
the circulating stream. Initially the chlorine reacts with 
the minor amounts of hydrogen remaining in the circu 
lating stream to form hydrogen chloride. After the 
remaining hydrogen is consumed, the catalyst comes in 
contact with elemental chlorine. Oxygen and/or water 
may be introduced into the circulating chlorine-con 
taining gas. If desired, the hydrogen may be purged 
from the reaction zone by passing an inert gas through 
the reaction zone prior to the introduction of the ele 
mental halogen. Following the initial chlorine treat, the 
reduction/chlorination sequence is repeated at least 
one additional time, generally from two to three addi 
tional times, in order to completely redisperse the irid 
ium present in the catalyst. Desirably, the elemental 
halogen is purged from the reaction zone using an inert 
purge gas prior to the reintroduction of the hydrogen 
containing gas. 

It is preferred that the various steps of the regenera 
tion process following the initial reduction operation be 
completed and the catalyst returned to use without 
contacting the catalyst with a substantially halogen 
free, oxygencontaining gas at a temperature sufficient 
to agglomerate further the iridium on the catalyst, e.g., 
above 370-415°C. High temperature oxygen contact 
ing during the course of the regeneration procedure 
may diminish the effectiveness of the operation by 
further agglomerating the iridium on the catalyst. It is 
preferred that the steps of the regeneration procedure 
be carried out in sequence. However, the catalyst may 
be subjected to various other treating operations during 
or between the reduction/halogenation steps of the 
regeneration procedure. Such treating operations 
should not convert any substantial portion of the irid 
ium to a crystalline oxide form or otherwise convert 
any substantial portion of the iridium and/or support to 
a state that would preclude the successful regeneration 
of the catalyst following the procedures hereof. 
Another preferred embodiment of the present inven 

tion involves reversing the direction of flow of the halo 
gen-containing gas with each reduction/halogenation 
cycle. For example, in the first reduction/chlorination 
cycle, the halogen-containing treat gas may be intro 
duced into the top of each reactor containing the cata 
lyst and passed downwardly over the catalyst. In the 
second cycle the halogen-containing gas is introduced 
into each reactor at the bottom thereof and passed 
upwardly over the catalyst. In the third cycle, halogen 
reagent is again introduced into the top of each reactor. 
Utilizing this mode of operation, substantially complete 
redispersion of the iridium is accomplished with a 



3,937,660 
lesser number of cycles than where the flow direction 
of the treating gases is maintained constant with each 
cycle. 
Following the final contacting of the catalyst with 

chlorine-containing gas, the catalyst is treated with 
hydrogen and returned to use without further contact 
with a halogen-free, oxygen-containing gas at a temper 
ature in excess of about 370 to 415°C. Prior to use, the 
catalyst is contacted with a gaseous reagent, preferably 
hydrogen or nitrogen that contains a minor amount of 
hydrogen sulfide or other sulfur donor, at a tempera 
ture ranging from 350 to about 425°C. in order to 
sulfide the catalyst. The sulfiding operation is normally 
carried out for a time sufficient to add from 0.3 to 0.15 
wt.% sulfur on the catalyst, based upon the dry weight 
of the catalyst. 

DESCRIPTION OF THE PREFERRED 
EMBODIMENTS 

The following examples illustrate further the regener 
ation process of the present invention. 

EXAMPLE 1. 

Regeneration of Iridium on Alumina Catalysts 
A 1% by weight iridium on alumina catalyst was 

prepared by taking 99 gms. of eta alumina and mixing 
it with 10 milliliters of an aqueous solution of chloroi 
ridic acid, the latter containing 0.1 gm. of iridium per 
ml. of solution. The catalyst was then dried in air at 
1 10°C. for 16 hours. About 5 gms. of the dried catalyst 
were then charged to a Pyrex glass flow cell, the air 
removed from the cell, and pure hydrogen passed 
through it at 500 ml/minute. The sample was then 
heated from room temperature to 500°C. in the flowing 
hydrogen, and held at 500°C. for 1.25 hours. Full de 
tails of the apparatus and procedures used can be found 
in the published literature (D.J. C. Yates, W. F. Taylor 
and J. H. Sinfelt, J. Am. Chem. Soc., 86, 2996, 1964 and 
D. J. C. Yates and J. H. Sinfelt, J. Catalysis, 8, 348, 
1967). 
After the reduction described above, the hydrogen 

was removed from the catalyst by evacuation with high 
vacuum at 500°C. The sample was then cooled to room 
temperature under vacuum, and two carbon monoxide 
isotherms measured at 20°C., using the procedures 
given in the 1967 article mentioned above. The particle 
size of the iridium, calculated from the amount of CO: 
chemisorbed, was found to be 15A or 180 square me 
ters per gram of iridium (m/gm. Ir). This indicates that 
the iridium was not fully dispersed, as the equivalent 
particle size for atomically dispersed iridium is 11.2A 
(238 m/gm. Ir). 
The catalyst was then oxidized in situ in its Pyrex cell 

by adding pure oxygen at a pressure of 5 cm Hg, heat 
ing from room temperature to 500°C., then held at 
500°C., for 2 hours. The sample was then cooled to 
room temperature, reduced in hydrogen at 500°C. and 
carbon monoxide isotherms run in a fashion identical 

10 

15 

20 

25 

30 

35 

40 

45 

50 

55 

with that used in the first treatment. The particle size of 60 
the iridium was now found to be 50A (53 m/gm. Ir); 
this is a large decrease in dispersion levels, and indi 
cates the sensitivity of this catalyst to oxygen at ele 
vated temperatures (Treatment 2, FIG. 1). 
The third treatment of this catalyst, also in situ in the 

Pyrex cell, consisted of heating the catalyst from room 
temperature to 500°C. in a flowing gas containing 1% 
Cl, 1% O, 98%. He and holding at 500°C. in the pres 

65 

10 
ence of the gas mixture for 3 hours. After reduction 
and CO isotherms as in the first treatment, the iridium 
had a particle size of 1 1A, equivalent to atomically 
dispersed metal (i.e., every metal atom is on the surface 
of the support and accessible for catalytic reactions). It 
is interesting that in addition to undoing the damage 
done by oxygen in treatment 2, this chlorine treatment 
gave a better dispersion of the iridium than was present 
in the fresh catalyst (Treatment 3, FIG. 1). 
The fourth and fifth treatments consisted of two oxi 

dations at 500°C., the first with 1% O, in He (Treat 
ment 4), followed by oxidation in air at 500°C. (Treat 
ment 5). The iridium after this treatment was now at a 
very low level of dispersion, the particle size being 87A 
(31 m/gm. Ir), an undesirable state of affairs. A second 
chlorine treatment under identical conditions to those 
used the first time now redispersed the iridium to 13A 
(198 m/gm. Ir) (Treatment 6, FIG. 1). 
The well dispersed catalyst was then passivated and 

discharged from the vacuum cell. Two grams were then 
charged into a metal high pressure reactor for heptane 
reforming studies. The catalyst then behaved in a man 
ner typical of that which is well known to be character 
istic of a highly dispersed iridium on alumina catalyst, 
i.e., there was a high overall conversion and a high 
initial methane make (see Table I for details). After 
discharge from the reactor, considerable carbon was 
seen on the exterior of the catalyst. 
The sample was then re-charged to the Pyrex glass 

cell, and the carbon burned off the catalyst in a two 
step treatment. The first involved slowly heating the 
catalyst to 500°C. in a flow of nitrogen containing 1% 
oxygen. After reaching 500°C., the oxygen concentra 
tion was increased to 20% by the use of dry air, and the 
sample held under these conditions for 1 hour. All 
visible carbon was removed by this treatment. After 
reduction, CO isotherms showed an iridium particle 
size of 77A (35 m/gm. Ir) (Treatment 7, FIG. 1). 
The catalyst was taken out of the vacuum cell again, 

and put in the high pressure metal reactor for a second 
time. The sample then showed (see Table I) low con 
version of heptane and a low methane make--both
