Repository: feuer50/doc_data

File: Test.txt (part 32 of 45)
Tailoring MT for Process and Materials
Integration with an existing Gas Cracker or a “grass roots” KSA Gas Cracker and contribute towards SABIC’s 2025 goals

KEY ACHIEVEMENTS


Scaled-up catalyst developed with outside vendor
Process window developed using small scale reactors
Preliminary capex estimate developed with PT team
RANPV

2
STAGE

ACCELERATED TIME LINE AND KEY MILESTONES 
TO GRADUATE TO BUSINESS

94 MM


No. ‹#›


Economics – Butane Hydrocracking add-on
	Capacity (butane feed)	20 kta	50 kta	200 kta
	CAPEX	$5MM	$8MM	$22MM
	Revenue	$16MM/yr	$40MM/yr	$160MM/yr
	NPV	$5MM	$20MM	$86MM
	IRR	18%	28%	45%

	Capacity (butane feed)	20 kta	50 kta	200 kta
	CAPEX	$5MM	$8MM	$22MM
	Revenue	$11MM/yr	$29MM/yr	$117MM/yr
	NPV	$4MM	$18MM	$90MM
	IRR	17%	27%	44%

	Capacity (butane feed)	20 kta	50 kta	200 kta
	CAPEX	$5MM	$8MM	$22MM
	Revenue	$20MM/yr	$52MM/yr	$208MM/yr
	NPV	$6MM	$24MM	$113MM
	IRR	20%	30%	47%

$60/bbl crude
$90/bbl crude
$120/bbl crude


No. ‹#›


Novel Hydrocracking applications
Experiments were positive – showed mixed C4/C5 streams could effectively and selectively be converted to ethane/propane

Although ethylene production is higher, economics of C4/C5 Recycle Hydrocracking not overly advantageous over conventional recycling (@ given price set)

Con – Ethane furnaces within typical naphtha crackers are typically too small to accommodate increased gas volume 



No. ‹#›


Novel Hydrocracking applications
Application shelved for now
Technology works
Economics to be revisited
Process development halted (for now)




No. ‹#›



BUTANE TO ETHANE – PROGRAM UPDATE



2

Classification: Internal Use

UNLOCKING FEEDSTOCK FOR ETHYLENE PRODUCTION

CONFIDENTIAL

Few outlets for 
Butanes

Global supply 
increase

Poor ethylene 
production from 

Butane SC

Feedstock 
flexibility

Lack of Ethane 
Allocation 

(KSA)

Butane SC 
Reliability

Carbon 
Efficiency

Core advantages of Butane to Ethane Technology

 Lower Capex (Capex of C4 HC + C2 cracker lower than C4 cracker)

 Significant shift towards ethylene (SABIC’s main building block for growth)

 Likely to secure additional feedstock allocation

 Increased carbon efficiency to target olefins

 Low propylene production

Disadvantages of Butane to Ethane Technology

Field butane stream: 70% n-butane/30% i-butane



3

Classification: Internal Use

 KEY – Identifying which feedstocks have low 

carbon efficiencies to valuable chemicals

 Feedstocks, which have low carbon efficiencies 

in a steam cracker, are the most attractive for 

using Hydrocracking-type technologies

 The technology itself will always make some 

portion of methane

 Propane and Butane are the least carbon 

efficient feedstocks for a steam cracker

 Target feedstocks for optimization

CONFIDENTIAL

STEAM CRACKING TECHNOLOGY – CARBON EFFICIENCY



4

Classification: Internal Use

CONFIDENTIAL

TECHNOLOGY PLATFORM

Distribution Hub (1st Technology Rollout – Demo)

• Centralized facility distributing ethane/propane (1000 KTA butane processing)

• 738 KTA Ethane

• 109 KTA Propane (fill spare capacity at SADAF and SHARQ)

Integration with a new build ethane cracker

• New build cracker – customized integration would further reduced the cost 

Integration with on-purpose MTBE

• Elimination of isomerization unit

• Technology could be married to an existing facility or new build

U.S. Shale Market

• Shale gas production is often limited by the over production of butanes –
Converting these butanes would unlock further gas production

• Fluor is ready to put us in contact with a potential interested party



5

Classification: Internal Use

CONFIDENTIAL

BUSINESS CASE LAYOUT

Butane Conversion Unit Integrated with Cracker Stand-alone Distribution Hub

1) Where does this sit on ethylene production cost curve?

 Our goal isn’t to be the cheapest – not to displace 
ethane cracking

 Our goal is to be a medium cost production 
technology – Quartile 2/3 – and push out the high 
cost producers in Quartile 4

2) Where does it sit relative to butane SC?
 Technology to displace butane SC for ethylene 

production

 No other alternative option/comparison
 Other than “status quo” operation

 Increase ethylene production by filling assets
 Spare capacity
 Preference ethane over propane cracking
 Allocation cuts

Other potential synergies for technology:
 OTC, MTBE, Shale Gas



6

Classification: Internal Use

 Capital cost study between different steam crackers (ethane, 50:50 ethane/propane, butane)

• Numbers are based on Fluor projects and SK data

 Process design and buildup robust ISBL numbers (work product complete)

1) Distribution Hub Demo (1000 KTA butane)

2) Integrated Butane Conversion Unit w/ Ethane Cracker (2300 KTA butane) 

• 1500 KTA ethylene production

CONFIDENTIAL

PRE-PDP COLLABORATION WITH FLUOR

Distribution Hub Integrated Cracker Butane Steam Cracker

Butanes Feed (KTA) 1000 2300 3641

Ethylene Production (KTA) 647 1500 1500

Total ISBL ($MM) $416 $1,935 $2,279

 Compared to the Butane Steam Cracker, at the same ethylene production, the Integrated Cracker is…

• 15% lower total capital cost

• Uses 37% less butanes feed to obtain an equivalent ethylene production

 We are working with Abdullah Al-Sinan’s team to formulate a detailed business case for both scenarios.



7

Classification: Internal Use

CONFIDENTIAL

PROJECT OVERVIEW AND CURRENT ACTIVITIES

C4 Project

STC-H

Catalyst 
Regeneration 

Strategy

Deactivation 
Modeling

Catalyst Batch 
Testing

Computational 
Chemistry 

(Istvan’s team)

Virginia Tech 
(Ayman Karim)

STC-G

Hydrogenolysis
Piloting

Fluor

Process 
Development

CAPEX 
Development

Zeolyst

Catalyst Scale-
up

SwRI

Hydrocracking 
Piloting

Sabic IP

FTO Study 
(completed)

Patent write-up 
support

Analytical

Catalyst 
Characterization

Sabic
Investment and 

Planning

Abdullah Al-
Sinan’s team

Business Case 
Development



8

Classification: Internal Use

CONFIDENTIAL

PROJECT EVOLUTION

 Today’s presentation will focus on work completed over the last ~12 months

Project Timeline Q3 Q4 Q1 Q2 Q3 Q4 Q1 Q2 Q3 Q4 Q1 Q2 Q3 Q4

Project Initiated

Hydrocracking Catalyst Focus

T&I Gate 1

T&I Gate 2

T&I Gate 3

Hydrogenolysis Catalyst Sub-team formed

Hydrogenolysis Catalyst hit

Hydrogenolysis Catalyst Focus Shift

Fluor Collaboration

SwRI Piloting

Geleen Piloting

2016 2017 2018 2019



9

Classification: Internal Use

1) Introduction

2) Geleen Hydrogenolysis Piloting Results 

• Emiel

3) Fluor Discussion on Process Development  

• Larry and James

4) Catalyst Development  

• Kate

5) Kinetic Model Development 

• Byeongjin

6) Regeneration Strategy Development  

• Prasanna

7) Deactivation Model Development (Early Stages)

• Heng

8) Hydrocracking (quick review)

9) Wrap up

CONFIDENTIAL

PRESENTATION OUTLINE



10

STC-GELEEN PILOTING



11

Classification: Internal Use

 Four adiabatic reactors in series. A temperature rise of 20C is targeted per reactor giving a total n-butane 
conversion of about 50 to 60% T-rise limited to keep safety margin.

 Catalyst deactivation is mitigated by increasing the inlet temperature of each reactor to maintain a 

consistent T of 20C

CONFIDENTIAL

CURRENT STATUS

R1

R2

R3

R4



12

Classification: Internal Use

 Reactor configuration

 Catalyst: PtIr/ZSM5, 775 gram per reactor (3.1 kg 

in total)  62 cm bed height per reactor

 Feed rate: 6.2 kg C4 per hour (70% n-C4, 30% i-C4)

 WHSV: 2 /hr

 H2 flow rate: 6.0 nm
3/hr

 H2:C4 molar ratio of 2.5:1

CONFIDENTIAL

REACTOR CONFIGURATION AND SETUP

n-C4

i-C4

H2

P
re

h
e

a
te

r

1 2 3 4

Before startup the catalyst is 
activated in H2 at 400C for 5 hours



13

Classification: Internal Use

 Startup of four reactors in series requires great 

caution:

 C4 hydrogenolysis highly exothermic: strong 

response to small inlet temperature variations 

 Preference: Slow and careful startup of 

reactors 1 by 1

CONFIDENTIAL

STARTUP

R4

Axial bed position

T
e

m
p

e
ra

tu
re

Strong response to 
small variations in 
inlet temperature

Fast 
deactivation 
due to low 
temperature 
exposure to 
C2&C3

 However: C2-C4 components easily adsorb on 

catalyst at low sub reaction temperatures 

causing deactivation due to green oil formation 

 Reduce exposure of catalyst to C2-C4 under non 

reacting conditions: fast startup required!

How to combine?
New and improved startup procedure required



14

Classification: Internal Use

New startup procedure

• Startup time reduced from over 1 

week to 2 days

• No intermediate shutdowns due 

to high temperature

• No startup induced deactivation

CONFIDENTIAL

IMPROVED STARTUP STRATEGY

1) Start reaction under low C4:H2
ratio’s simultaneously

2) Gradually bring up C4 feed 
and continuously adjust 
temperatures to keep T<25C

Smoother, safer and more efficient startup procedure:
• Less sensitivity of reactor temperature to inlet temperature at 

low C4:H2 ratio 
• Less exposure of catalyst to C2 and C3 under non reacting 

conditions
• Decreased startup time



15

Classification: Internal Use

CONFIDENTIAL

CURRENT TEMPERATURE PROFILES OF THE REACTORS

R1

R2

R4

R3

R1: 250 to 275C  2.8C/wk

R2: 249 to 257C  1.2C/wk

R3: 252 to 259C  1.1C/wk

R4: 256 to 266C  1.8C/wk

Mitigating catalyst deactivation
Inlet temperatures are increased in steps of 0.5C

Inlet temperatures are increased in steps of 
0.5C



16

Classification: Internal Use

• Target: maintain minimum of 70 w% ethane selectivity

• Proven cycle length: 2 months

• Reactor 1 most critical of the 4 tested  rough estimate: cycle length of about 4-6 months

• Great uncertainty in prediction as axial temperature profile has been 

CATALYST CYCLE LENGTH

R1 R2 R3 R4

R1

2 months

6 months



17

Classification: Internal Use

 2 months of continuous operation with four 

reactors at 6.2 kg/hr (WHSV = 2/hr)

 Total n-butane conversion of 50-60% 

 no noticeable i-C4 conversion

 Catalyst deactivation mitigated by increasing 

reactor T

 deactivation rate: on average 2C/week

 Ethane selectivity of 78.1 to 77.4%

 slow decrease with increasing reactor 

temperature: about 0.1%/week

 Estimated catalyst cycle length: 4-6 months

CONFIDENTIAL

SUMMARY

Conversion

Ethane Selectivity

 Improved startup procedure for increased safety and minimized catalyst deactivation 
 applicable to commercial scale

 Going forward – maintain current lifetime study and conduct oxidative regeneration



© 2015 Fluor. All Rights Reserved.

Butane to Ethane Technology Design

2 May 2019 
Presentation to SABIC



Classification: Internal Use

Fluor Collaboration Structure

1) Process design and buildup robust ISBL numbers (work product 
complete)
 Distribution Hub Demo (1000 KTA butane)

 Integrated Butane Conversion Unit w/ Ethane Cracker (2300 KTA butane) 
• 1500 KTA ethylene production

2) Capital cost study between different steam crackers (ethane, 50:50 
ethane/propane, butane)
 Numbers are based on Fluor projects and SK data

19



Classification: Internal Use

Basis of Design

♦ Conversion and Yields set Unit design
– Catalyst converts 100% nC4 and 15% iC4 while producing a mixture of 

Methane, Ethane and Propane.  Hydrogen is consumed.  Additional 
hydrogen is circulated to minimize coke formation.

– Reaction is initiated at about 250°C.  The actual temperature depends on 
the activity of the catalyst and the compensation of the reactants.  The 
temperature rise should not be allowed to exceed 20°C across any one 
bed, as the reaction runs away if the temperature rise exceeds ~30-40°C.

20



Classification: Internal Use

Basis of Design (cont)

– The products are a light hydrogen rich fuel gas, an ethane stream, a 
propane stream, and an isobutane stream.  The isobutane stream can be 
exported or converted to n-butane and recycled.

21



Classification: Internal Use

BFD for the Distribution HUB (1,000 KTA)

22

Designed to be self-sufficient in H2
 In actuality there might be H2 available for use in Jubail



Classification: Internal Use

BFD for Integrated Case (2,300 KTA)

23

Designed to deliver 1500 kta ethylene integrated with cracker



Classification: Internal Use

Unit Design

♦ Basis unit design is a feed section, a reaction section, followed by 
product compression and product separation.  Supporting units include a 
Steam Methane Reformer (SMR), a Pressure Swing Absorption (PSA) 
Unit and an Isomerization Unit.
– The feed section consists of a Feed Surge Drum, Pump, Vaporizer, and Charge Heater.  

No feed treatment is required based on the feed composition provided.

– The reactor section has several beds and inter-stage coolers to ensure a proper 
temperature rise across the reactor beds.

24



Classification: Internal Use

Unit Design (Cont)

– The Product Compressor increases the pressure from the reactor outlet of 100 psig 
minus the piping and exchanger pressure losses, to the Demethanizer inlet pressure of 
650 psig. 

– The product separation section consists of a cryogenic demethanizer to strip almost all 
of the methane and hydrogen from the ethane and heavier streams;  A Deethanizer to 
recover a high purity ethane steam;  and a Depropanizer to separate the propane and 
butane streams.

– The excess hydrogen from the Demethanizer Off-Gas can be recovered via a PSA unit 
to minimize the hydrogen required to be produced by the SMR.

25



Classification: Internal Use

Unit Design (Cont)

– The unreacted isobutane can be converted to ethane and propane products by 
recycling the isobutane through an Isomerization unit to convert the 97% 
isobutane to a 60%/40% normal butane and isobutane stream.  A De-
isobutanizer (DIB) tower could be added to reduce the quantity of isobutane
recycled; however the DIB tower has a cost – the isomerization unit would be 
larger and the recycle isobutane has the benefit of helping to control the 
temperature rise across reactor beds.  Therefore, only a single pass 
Isomerization Unit is needed.

26



Classification: Internal Use

Reactor Design – External Exchangers

27



Classification: Internal Use

Reactor PFD

28



Classification: Internal Use

Quench Media

– Air -- This implies air coolers for the external coolers, which at 250°C 
would beyond the allowable temperature for aluminum fins. 

– Cooling Water -- Cooling water is not normally used above 80°C, high 
pressure water can be used, except 300°C requires a design pressure in 
excess of 1200 psig.

– Steam Generation – 300# Steam can be generated at these conditions, 
however there is no demand for the medium pressure steam.

29



Classification: Internal Use

Quench Media (cont.)

– Hot Oil  -- at 200°C to 300°C several commercial hot oils are available in 
the temperature range, and there may be one that is economical, 
however for the basis of this study they were not considered, for the 
following reasons:

• The high cost of the Hot Oil

• The cost of storing another commodity 

• The replacement cost of the Hot Oil as it degrades

– Molten Salt – excessive cost for this temperature range.

30



Classification: Internal Use

Quench Media (cont.)

– Feed – This was the selected option for the following reasons:
• The feed is always available, at no additional purchasing or storage cost.

• The feed is stable at these temperatures, no olefins or di-olefins

• The cost is for the additional capacity of the feed and vaporization systems and the 
condensing system to recover the quench material and return it to the Feed Surge 
Drum.

31



Classification: Internal Use

Estimating Methodology

♦ Butane Hydrocracker 

– ISBL – Class 4 type equipment factor type estimate utilizing Aspen Capital Cost 
Estimator CCETM for an assumed Jubail Saudi Arabia location. Estimate accuracy 
+30%/-30%. 

– Overall – Approximately 90% of mechanical equipment cost was capacity ratio from 
recent vendor quote. Construction labor rates and productivity based on current market 
data. 

♦ SMR & Isomerization 

– ISBL – Class 5 capacity factor type estimates from Fluor historical data for similar type 
units with an estimate accuracy of +40%/-40%. 

♦ OSBL

– Provision of 35% of ISBL costs allowed for utilities and offsites for all cases.

32



Classification: Internal Use

Cost Estimate

33

HC for Integrated Case Distribution HUB

HC Estimated ISBL Cost ($ MM)

Materials & Equipment 171.71 97.92

Field Costs 219.76 152.51

Contingency (20%) 78.30 50.09

Butane Hydrogenolysis, ISBL 469.77 300.52

SMR, ISBL -- 85.64

Isom, ISBL 49.96 30.32

Total HC ISBL 519.73 416.48

Notes:
1)   The capacity of the Integrated Case is 2,300 KTA
2)   The capacity of the Distribution HUB is 1,000 KTA 
3)   The utilities were estimated for both cases as 35% of the total ISBL



Classification: Internal Use

Ethane Cracker (1500 KTA ethylene)

34



Classification: Internal Use

50:50 Ethane/Propane Cracker

35



Classification: Internal Use

Butane Cracker

36



Classification: Internal Use

Cracker Cost Estimation Comparison

Ethane 
50/50 Ethane 

+ Propane

70/30 n-butane 

+ i-butane

Estimated ISBL Cost ($ MM)

Bare Equipment 361.37 486.04 581.91

Field Costs 727.40 978.37 1171.34

Contingency (20%) 326.63 439.32 525.97

Total ISBL 1415.40 1903.73 2279.22

37

 Ethane cracker is 38% lower in capital cost compared to butane cracker



Classification: Internal Use

Capital Cost of Ethylene

Distribution
Hub

Integrated Butane 
Unit w/ Ethane 

Cracker

Ethane Cracker 50:50 
Ethane/Propane 

Cracker

Butane 
Cracker

ISBL ($MM) $416 $1,935 $1,415 $1,904 $2,279

Ethylene (KTA) 647 1500 1500 1500 1500

TIC ($MM) $625 $2,903 $2,123 $2,856 $3,419

$TIC/Ton Ethylene/Year $965 $1,935 $1,415 $1,904 $2,279

38

TIC = ISBL x 1.5 (for OSBL & Owners Costs)

 Distribution Hub very low capital intensity for ethylene
 Compared to a Butane Cracker, the Integrated Cracker

 ~$516MM lower in TIC
 Produces ethylene at 15% lower capital cost (on par with 50:50 E/P cracker)



39

HYDROGENOLYSIS CATALYST 

DEVELOPMENT



40

Classification: Internal Use

TECHNOLOGIES INVESTIGATED FOR BUTANE TO ETHANE CONVERSION

HydrogenolysisHydrocracking

1. Bifunctional catalysis (metallic + acid sites)

2. Oligomerization step  complex product slate (C5+)

3. Complex reaction mechanism with WHSV dependence

4. Potential to tune C2/C3 product ratio

1. Monofunctional catalysis (metallic sites)

2. C-C lysis  Clean product slate (C1-C3)

3. Parallel reaction mechanism  WHSV independence

4. Potential to maximize C2 production

Dehydrogenation
Oligomerization / 

Isomerization
Cracking / 
β-Scission

Hydrogenation Dehydrogenation
C-C Bond 

Dissociation
Hydrogenation

Acid SiteM M

+H2
C12

C10
=

C6
=

C8
=

=

C3
= C2

= C3H8 C2H6

CH4

C3H8 C2H6

CH4

-H2 +H2-H2



41

Classification: Internal Use

Catalyst innovation within the team provided the starting 
point for a “best in class” catalyst:

 ZSM-5 support optimized to lowest Al content

 DOE performed to optimize metal (Pt-Ir) content

 Patent application filed

CONFIDENTIAL

Catalyst Formulation: (0.3,0.3)wt%IrPt/ZSM-5 (Si/Al = 140)

Optimal reaction parameters per DOE: WHSV = 1/hr, P = 50-100 psig, T = 275°C, H2/HC = 2-2.5

Reactor performance studies revealed that, under specific sets 
of operating parameters, a reactive separation occurs:

 @300˚C, XnC4 = 100 %, XiC4 = 10 % 

 Product selectivities (mol%) : C2 = 76%, C1 = 15%, C3 = 9%

HYDROGENOLYSIS CATALYST INNOVATION & REACTOR PERFORMANCE

0%

10%

20%

30%

40%

50%

60%

70%

80%

90%

100%

E
th

a
n

e
 S

e
le

c
ti

v
it

y
 (

m
o

l 
%

)

Hydrocracking Benchmark

0%

20%

40%

60%

80%

100%

250 275 300 325

C
o

n
v

e
rs

io
n

 (
%

)

Temperature (°C)

Conversion

0%

20%

40%

60%

80%

100%

250 275 300 325

S
e

le
c

ti
v

it
y

 (
m

o
l

%
)

Temperature (°C)

SelectivityPt-Ir Hydrogenolysis System

n-Butane

i-Butane

Ethane

Methane
Propane

Process Innovation: technology can be combined with MTBE 
production or a reverse isomerization unit

Metals: Ir, Pt, Mo, Ni, Rh, etc. Supports: SiO2, Al2O3, MgAl2O4, etc. 



42

Classification: Internal Use

Catalysts: (0.3,0.3wt%)IrPt/ZSM5 and (0.15,0.15wt%)IrPt/ZSM5.

Conditions: 250-325°C, WHSV = 4 hr-1 , H2/HC = 2.5, 100 psig, 70/30 n-C4/i-C4.

CALCINATION TEMPERATURE: A CRITICAL SYNTHESIS PARAMETER

Pt

Ir

Ir/Pt

Ir

Ir/Pt

Ir

No calcination

280-300 °C

>300 °C

No bimetallic 
phase formation

Ir migrates to the 
surface, bimetallic 
phase formation

IrO2 crystallites 
grow, bimetallic 

phase separation

Forming the Bimetallic Phase

SC2 = 50 %

SC2 = 78 %

SC2 = 50-68 %

Literature SupportEffect of Calcination

 Pt-Ir exposed to 420 °C exhibits phase 
separation and growth of IrO2 particles

2

Theory

 Bimetallic Pt-Ir phase is critical 
for C2 selectivity 

 Miscibility gap and surface 
energy difference  Ir-rich core

 The oxygen-binding energy of 
Ir>>Pt  can be used to draw Ir
to the surface

1. Schweizer, A. E., and Kerr, G. T., Znorg. Chew. 17(8), 2326 (1978).     3.      Huang, Y. J., et al.. J. Catalysis. 118, 192-202 (1989).

2. Anderson, J.R., Boudart, M., Catalysis: Science and Technology.

273         473          673          873

693 K
593 K

IrO2

 TPR of Pt-Ir calcined ~300 °C exhibits 
no IrO2 peak

3

Strong O2
BE

Weak O2
BE

Pt

Ir



43

Classification: Internal Use

STCH Catalyst: 051618-C4-01. IrPt(0.3,0.3wt%)/ZSM5; WHSV 4 hr-1; 70/30% n-Butane/iso-Butane; H2/HC = 2.5; 100 psig.

CATALYST SCALE-UP WITH ZEOLYST: LAB SCALE TO 1 METRIC TON

Key Findings

 Consistent performance observed across 8 different batches (1 Kg  20 Kg)

 Crush strength ranges from 2.1 lb/mm (1/16” extrudates) to 3.9 lb/mm (1/8”)

 3x 20 Kg batches synthesized, pilot runs with 1/16” in-progress in Geleen

Ethane
Powder to Formed Catalyst Scaled Catalyst Performance

0%

10%

20%

30%

40%

50%

60%

70%

80%

90%

100%

250 260 270 280 290 300

C
o

n
v

e
rs

io
n

 (
%

) 
/ 

S
e

le
c

ti
v

it
y

 

(m
o

l%
)

Temperature (°C)

n-Butane Conversion

Methane Propane

Ethane



44

Classification: Internal Use

NEXT STEPS

Catalyst Characterization with Ayman Karim Group – Virginia Tech

 XAFS to examine the evolution of the Pt-Ir interaction in freshly calcined, spent, and agglomerated catalysts

 TEM to analyze the particle size distribution 

 H2 chemisorption to measure dispersion 

Reactor Testing of 1/8” Extrudates

 Next catalyst loading in the STC-Geleen pilot unit will be with the 1/8” extrudates 

 1/8” extrudates may become mass transfer limited under high reaction rates  may reduce risk of thermal runaway

 Use of 1/8” extrudates would reduce the pressure drop across the catalyst bed by a factor of 2 (not of great concern)

Catalyst Deactivation and Regeneration Studies

 Coke analysis is ongoing at STC-H 

 Residual coke analysis thus far shows <1% carbon deposition after six months on-stream (as measured by NDIR)

 Hydrogen stripping, oxidative treatments, and oxychlorination methods are being investigated for regeneration



45

REGENERATION STRATEGY 

DEVELOPMENT



46

Classification: Internal Use

CONFIDENTIAL

CATALYST CHARACTERIZATION

* Small et. al., J. Am. Chem. Soc. 2011, 133, 3582-3591

Catalyst: Ir(0.3 wt%) Pt (0.3 wt%) ZSM5 extrudates with 

20wt% Alumina binder (SAR = 280)

Fresh catalyst metal dispersion: ~60% assuming 1:1 H/M 

adsorption

Average particle size: ~ 1.4 nm (TEM images on JEOL 

JEM2100 based on 56 particles) 

Pt

Ir

Top view Side view Cross sectional

*

Iridium core

Surface Platinum atoms 

(low surface energy of Pt compared to Ir (2.489 J/m2 vs 3.048 J/m2)



47

Classification: Internal Use

CONFIDENTIAL

DEACTIVATION

Pt-Ir (0.3,0.3)/ZSM-5 catalyst; WHSV = 4 h-1; Catalyst temperature = 273 °C; Pressure = 110 psig; H2/HC = 2.5; nButane/isoButane = 7/3

0%

20%

40%

60%

80%

100%

16 18 20

C
o

n
v

. 
a

n
d

 C
-b

a
s

e
d

 s
e

l.

Time on stream, day

Ethane

nButane conversion

Propane

Methane

0                                            2                                          4   

Deactivation/Regeneration: Work in progress

Possible deactivation routes:

 Carbon deposition: Mechanism similar to green oil (C8-C30 

linear hydrocarbons) formation during acetylene 

hydrogenation

Unperturbed product distribution hints at the non accessibility of active sites resulting from carbon deposition as the potential 

deactivation mechanism

Potential route to deactivation: Carbon deposition

 Metal site sintering (unlikely at the temperatures of interest)

 Phase segregation: Changes in Pt-Ir interactions (unlikely as 

it would result in a change in product distribution)



48

Classification: Internal Use

CONFIDENTIAL

DEACTIVATION MECHANISM

Deactivation/Regeneration: Work in progress

Potential deactivation route:

 Carbon deposition: Mechanism similar to green oil (C8-C30 

linear hydrocarbons) formation during acetylene 

hydrogenation

Two types of coke species reported

1. Green oil: C4H6 (precursor), saturated C8-C25 linear 

hydrocarbons

2. Unsaturated HC intermediates strongly adsorbed on active 

sites making them inaccessible

Zheng et. al., Chem. Eng. Technol. 2016, 39, No. 5, 865-873



49

Classification: Internal Use

CONFIDENTIAL

COKE CHARACTERIZATION 

Small et. al., J. Am. Chem. Soc. 2011, 133, 3582-3591

Work in progress

TGA-MS analysis of a spent catalyst:

 Mass spec detected m/z signals at 43 and 41 

typical for linear paraffins

 Studies in progress to analyze higher m/z 

confirming the presence of coke precursors



50

Classification: Internal Use

CONFIDENTIAL

REGENERATION STRATEGIES

Zheng et. al., Chem. Eng. Technol. 2016, 39, No. 5, 865-873

1. Hydrogen stripping: Helps with the removal of the strongly 

bound unsaturated carbonaceous deposits on metal sites. 

2. Low temperature oxidation: Burns coke and eliminates the 

complex oxychlorination step to re-disperse metal sites.

3. Oxychlorination (High temperature oxidation): Re-disperse 

metal if high temperature oxidation required

Catalyst replacement: Fallback strategy

Working on three regeneration strategies to combat deactivation by coke deposition



51

Classification: Internal Use

0%

20%

40%

60%

80%

100%

0 5 10 15 20 25 30

C
o

n
v

. 
a

n
d

 C
-b

a
s

e
d

 s
e

l.

Time (d)

 Treating the spent catalyst with H2 rich stream. Widely employed in hydrocarbon based processes.

 Alters the properties of residual carbonaceous deposits through hydrogenation, increasing the mobility of coke (desorption).

Proof of concept

CONFIDENTIAL

HYDROGEN STRIPPING

H
2
, 

4
3

0
 °

C
, 

1
5

 h

nButane
conversion

Ethane

H
2
, 

4
3

0
 °

C
, 

1
5

 h

H
2
, 

4
3

0
 °

C
, 

1
5

 h

H
2
, 

4
3

0
 °

C
, 

1
5

 h

H
2
, 

4
3

0
 °

C
, 

1
5

 h

 Initial activity fully recovered

 Reproducible over multiple cycles. Proven to prolong the catalyst life before resorting to oxidative regeneration.

 Questions to address: Optimal stripping process conditions and required stripping frequency.

Pt-Ir (0.3,0.3)/ZSM-5 catalyst; WHSV = 8 h-1; Catalyst temperature = 280 °C; Pressure = 110 psig; H2/HC = 2.5; nButane/isoButane = 7/3



52

Classification: Internal Use

 Burn off coke in oxygen stream at low temperatures (~ 300 °C)

 Why 300 °C? Hydrogenolysis is a structure sensitive chemistry, higher temperatures alter the active site config./activity. 

 Studies in progress – Will investigate further

Proof of concept

CONFIDENTIAL

LATEST BREAKING DATA! – LOW TEMPERATURE OXIDATION 

 Preliminary studies showed a positive effect of low temperature oxidation on catalyst activity.

 Questions to address: Reproducibility, optimal process conditions, tailor catalyst pretreatment.

0%

20%

40%

60%

80%

100%

-0.5 1.5 3.5 5.5 7.5 9.5 11.5 13.5

C
o

n
v

. 
a

n
d

 C
-b

a
s

e
d

 s
e

l.

Time on stream (days)

1
0
%

 O
2
, 
3
0

0
 °

C
, 

2
 h

H
2
, 

3
0

0
 °

C
, 

4
h

H
2
, 

4
0

0
 °

C
, 

1
2

 h

nButane

Ethane

Pt-Ir (0.3,0.3)/ZSM-5 catalyst; WHSV = 8 h-1; Catalyst temperature = 280 °C; Pressure = 110 psig; H2/HC = 2.5; nButane/isoButane = 7/3



53

Classification: Internal Use

 Burning off coke in an oxygen stream results in a thorough removal of carbon, but may cause metal agglomeration.

 Metal agglomeration would require an oxychlorination step to re-disperse the metal sites post oxidation.

Proof of concept

• Agglomerated catalyst: Due to a lack of spent catalyst, calcined a fresh catalyst at 550 °C for 4 h to agglomerate metal sites

CONFIDENTIAL

3. OXYCHLORINATION – HIGH TEMPERATURE OXIDATION

Catalyst Temp
n-C4

Conv.
i-C4

Conv.
C2 Sel.

Fresh 300 °C 99 % 12 % 74 %

Agglomerated 375 °C 100 % 80 % 56 %

0%

20%

40%

60%

80%

100%

250 275 300 325 350 375

n
C

4
C

o
n

v
e

rs
io

n
 /

 C
2

S
e

le
c

ti
v

it
y

 (
%

)

Temperature (°C)

Fresh Agglomerated

Pt-Ir (0.3,0.3)/ZSM-5 catalyst; WHSV = 4 h-1; Pressure = 100 psig; H2/HC = 2.5; Feed nButane/isoButane = 7/3

Catalyst Temp
n-C4

Conv.
i-C4

Conv.
C2 Sel.

Fresh 300 °C 99 % 12 % 74 %

Agglomerated 375 °C 100 % 80 % 56 %

Regenerated 300 °C 93 % 10 % 77 %
0%

20%

40%

60%

80%

100%

250 275 300 325 350 375

n
C

4
C

o
n

v
e

rs
io

n
 /

 C
2

S
e

le
c

ti
v

it
y

 (
%

)

Temperature (°C)

Fresh AgglomeratedOxychlorinated

• Oxychlorinated catalyst: Oxychlorination of the agglomerated catalyst to re-disperse the active metal sites.

 Successful regeneration of catalyst activity via preliminary results

 Questions to address: Regenerate a real spent catalyst, reproducibility and optimize process conditions.



54

Classification: Internal Use

• Hydrogenolysis is a highly structure sensitive chemistry - startup procedure can influence the activity and selectivity.

• Pre-reduction aids in the removal of chlorides from fresh catalyst, high temperature helps in completely eliminating the 

chlorides and efficiently activating the catalyst.

• Studies in progress:

 Pre-calcination → Reduction

 Reduction (high temperature) → Calcination → Reduction (low temperature)

CONFIDENTIAL

STARTUP PROCEDURE: PRE-TREATMENT

Pt-Ir (0.3,0.3)/ZSM-5 catalyst; WHSV = 4 h-1; Catalyst temperature = 275 °C; Pressure = 110 psig; H2/HC = 2.5; nButane/isoButane = 7/3

0

5

10

15

20

25

30

35

40

45

0 15 30 45 60 75 90 105 120 135 150

n
-C

4
 C

o
n

v
e

rs
io

n
, 
%

Time on stream (hr)

Pre-reduced at 400 °C for 2 h

Pre-reduced at 300 °C for 12 h



55

KINETIC MODEL DEVELOPMENT



56

Classification: Internal Use

PREVIOUS STUDIES ON BUTANE HYDROGENOLYSIS

Engstrom, J.R., Goodman, D.W., Weinberg, W.H., J. Vac. Sci. Technolo. A (1988)

C4H10 + H2 = C3H8 + CH4 
(major reaction pathway)

C4H10 + H2 = 2C2H6
(major reaction pathway) 

Hydrogenolysis is 
structure sensitive.

Ir(111) Ir(110)    



57

Classification: Internal Use

https://materialsproject.org/

REPRESENTATION OF AN IRIDIUM CATALYST PARTICLE

Surface Free energies

111

100
THERMODYNAMIC

Wulff Construction for IrIr nano-particle



58

Classification: Internal Use

MODEL SURFACES

Ir(111) Ir(110)

Top

Side

Effects of coordination numbers on kinetic and thermodynamics 

Ir(100)

9 8 7

Ir(211)

7

[more opened surface]

Step sites



59

Classification: Internal Use

BINDING OF BUTANE ON MODEL SURFACES

Vertical Horizontal

0.02 0.05

-0.06 -0.11

0.04 -0.04

Two possible adsorption configurations

in [eV]

111

100

110

Under-coordinated surfaces favor the horizontal adsorption 

>

<

<

211 <

-0.07 -0.11



60

Classification: Internal Use

REACTION TREE ON IR(111) SURFACES

Horizontal adsorption  => C2H6 (likely)
Vertical adsorption => C3H8 and CH4 (likely)

The C-C bond scission is kinetically limited. => RDS

𝐸 (Ea) in eV

*

Calculated Ea for CH3C-CCH3  bond scission



61

Classification: Internal Use

COMPUTATIONAL CATALYST SCREENING FOR BUTANE HYDROGENOLYSIS

• Different facets
• Mono- and Bi-metallics

Potential candidates:
RhIr, Hf, Ti, MoIr, RhIr...



62

Classification: Internal Use

EXPERIMENTS ON THE MO-BASED CATALYSTS

IrMo shows higher activity than Ir at low temperature.

Ir has stable C2 selectivity.



63

Classification: Internal Use

RATE EXPRESSIONS  (1/2)

𝜃 + 𝜃 + 𝜃 + 𝜃 + 𝜃 + 𝜃 + 𝜃 = 1

𝜃 = K  𝑝
 

 𝜃

𝜃 =
K  𝑝  𝜃

K  𝑝

𝜃 =
K  𝑝  𝜃

K  𝑝

𝜃 =
K  𝑝  𝜃

K  𝑝

𝜃 =
K  𝑝  𝜃

K  𝑝

𝜃 =
K  𝑝  𝜃

K  𝑝

𝜃 =
K1  𝑝

K5 𝑝 + K .  𝑝 . + K  𝑝 + K  𝑝 + K + K  𝑝 + K  𝑝@ from the previous reaction tree

[Reaction network]



64

Classification: Internal Use

RATE EXPRESSIONS  (2/2)

6 ref. rates @500K
6 equilibrium constants
6 activation energies

18 parameters

r =
k K  K   𝑝  𝑝

K  𝑝 + K .  𝑝 . + K  𝑝 + K  𝑝 + K + K  𝑝 + K  𝑝

r =
k K  K   𝑝  𝑝

 K  𝑝 + K .  𝑝 . + K  𝑝 + K  𝑝 + K + K  𝑝 + K  𝑝

𝑟 =
k K  K  𝑝  𝑝

 K  𝑝 + K .  𝑝 . + K  𝑝 + K  𝑝 + K + K  𝑝 + K  𝑝

r =
k K  K   𝑝  𝑝

 K  𝑝 + K .  𝑝 . + K  𝑝 + K  𝑝 + K + K  𝑝 + K  𝑝

𝑟 =
k K  K   𝑝  𝑝

 K  𝑝 + K .  𝑝 . + K  𝑝 + K  𝑝 + K + K  𝑝 + K  𝑝

𝑟 =
k K  K   𝑝  𝑝 − K  K  𝑝  𝑝

𝑘
𝐾

K  𝑝 + K .  𝑝 . + K  𝑝 + K  𝑝 + K + K  𝑝 + K  𝑝

NC4H10 + H2 => 2C2H6   R(1)
NC4H10 + H2 => CH4 + C3H8 R(2)
IC4H10 + H2 => C3H8 + CH4 R(3)
C3H8 + H2 => C2H6 + CH4 R(4)
C2H6 + H2 => 2CH4 R(5)
NC4H10 <=> IC4H10 R(6)

[LH rate expressions]



65

Classification: Internal Use

HYDROGENOLYSIS KINETICS MODELS

k @ 300 C Ea (kJ/mol) HC order H2 order k @ 227 C Ea (kJ/mol)

41.6 147 0.50 -0.48 1.06E-02 148

13.1 149 0.50 -0.48 1.25E-02 156

0.83 208 0.60 -0.48 2.26E-04 171

2.63 171 1.80 -0.48 4.77E-03 126

0.0085 208 1.96 -0.48 1.30E-03 222

0.025 204 3.76E-07 150

(1) NC4H10 + H2 → 2C2H6
(2) NC4H10 + H2 → CH4 + C3H8
(3) IC4H10 + H2 → C3H8 + CH4
(4) C3H8 + H2 → C2H6 + CH4
(5) C2H6 + H2 → 2CH4
(6) NC4H10 ↔ IC4H10

Power law model
(Zhun’s work)

Langmuir-Hinshelwood model

Adopted two approaches predicted similar kinetics of hydrogenolysis.

CONFIDENTIAL

Kinetic model development on Ir/Pt/ZSH-5



66

Classification: Internal Use

MODEL RESULTS – PARTIAL PRESSURE

H2

CH4

CONFIDENTIAL

C2H6 C3H8

NC4H10 IC4H10

Parity plots: Observed experimental data vs. Predicted data with LH model

LH model agrees well 
with experiments over 
the tested conditions.



67

Classification: Internal Use

MODEL VALIDATION, COMPARISON BETWEEN LH AND PW

Pure n-C4 feed, WHSV = 4 h-1, H2/HC = 2.5, 100 psig

Both models predict almost similar trends 
with respect to experiments.

CONFIDENTIAL



68

Classification: Internal Use

PILOT PLANT SUPPORT WITH KINETIC MODEL

Series of reactors to control adiabatic Temperature rise

Aspen Model

CONFIDENTIAL

+ LH kinetic models to express chemistry

Global reactions
𝐻°

[kJ/mol]

(1) NC4H10 + H2 → 2C2H6  -43.21

(2) NC4H10 + H2 → CH4 + C3H8 -52.55

(3) IC4H10 + H2 → C3H8 + CH4 -44.7

(4) C3H8 + H2 → C2H6 + CH4 -55.68

(5) C2H6 + H2 → 2CH4 -65.02

(6) NC4H10 ↔ IC4H10 -7.85

Exothermic reactions

Need temperature control 
to avoid thermal runaway

𝑇 ~ 20 ℃ , 𝑒𝑎𝑐ℎ 𝑟𝑒𝑎𝑐𝑡𝑜𝑟

Tin (C) 𝑻 (C) X [%] S(C2H6) [%] S(CH4) [%] S(C3H8) [%]

R1 261 20.25 12.7 73.9 6.8 19.2

R2 262 20.29 25.0 74.4 7.2 18.4

R3 263 20.62 37.0 74.8 7.5 17.7

R4 264 (257) 20.20 48.4(53) 75.4(78.3) 7.9(6.8) 16.7(15.9)

* WHSV=2/h, () data from STC-Geleen

Comparison to Pilot plant data



69

Classification: Internal Use

PREDICTED REACTOR PERFORMANCE FOR 10 REACTORS

CONFIDENTIAL

10 Reactor

WHSV=2/h

With 10 reactors in series,
C4 Conversion > 97 %
C2 selectivity ~ 75 %



70

Classification: Internal Use

• Atomistic simulations were carried out to understand reaction mechanism, which has been used for 

- Understanding of active site and rate determining step

- Catalyst screening

• LH kinetic model has been built upon the detailed mechanism and fitted to a wide range of experiments. 

CONCLUSIONS



71

DEACTIVATION MODEL 

DEVELOPMENT (EARLY STAGES)



72

Classification: Internal Use

HYDROGENOLYSIS CATALYST DEACTIVATION – DUAL FEATURE

A simple case for illustration: A fast equilibrium followed by a RDS

F

* F*

K1,ads = k1/k-1

Reactant

Active site

k2
k1

k-1
B*

Coke
precursors

k3
C*

[ ∗]
= 𝐴 𝑃 𝑒

, ,

𝑻 𝜃

When orange sites

 are mostly covered,

DA on Blue Sites begin.

−
𝒅𝜽

𝒅𝒕
(deactivation rate, assuming deactivation is reaction-related)

[ ∗]
= 𝐴 𝑃 𝑒

, ,

𝑻 𝜃
Favorable route

 on Orange Sites 

=
[ ∗]

+
[ ∗]

≈

Considering site heterogeneity

Fast & slow deactivation

0

0.2

0.4

0.6

0.8

1

0 20 40 60 80

N
o

rm
a

li
z

e
d

 A
c

ti
v

it
y

Time (h)

290 °C

275 °C

310 °C

325 °C

 At 275 – 310 °C, deactivation of hydrogenolysis catalyst appears to be a combination of two decay curves, 
which is likely due to site heterogeneity.

Deactivation is faster on one type of sites and slower on the other. 



73

Classification: Internal Use

IrPt–ZSM5, 100 psig, H2/C4H10 = 2.5, n-C4H10/i-C4H10 = 7/3. WHSV varied to keep n-butane conversion below 50%. CONFIDENTIAL

DEACTIVATION MODEL OF BUTANES HYDROGENOLYSIS

kr: reaction rate constant
Kr,0: reaction rate constant at t = 0
t: time
Θ(t): normalized amount of active site *, Θt=0 = 1

kd: deactivation rate constant
α: reaction order with respect to Θ

Ad: pre-exponential factor of deactivation rate constant
Pi: Partial pressure/surface concentration of compound i
βi: Pressure dependency of compound i
T: temperature
R: ideal gas constant
Ea,d: activation energy of deactivation

−
𝑑𝜃

𝑑𝑡
= 𝑘 𝜃 = 𝐴 𝑃  

 

 

𝑒
, ,

𝜃

0

0.2

0.4

0.6

0.8

1

0 20 40 60 80

N
o

rm
a

li
z

e
d

 A
c

ti
v

it
y

Time (h)

Later part of the deactivation curves (re-normalized)

290 °C

275 °C

310 °C

325 °C

 The later part of the deactivation curve is temperature-insensitive.
• Deactivation is adsorption-driven: Ea,deactivation,eff = ΔHadsorption + Ea,deactivation ≈ 0

Deactivation model (ongoing)

F

* F*

Surface
intermediate

k2
k1

k-1
B*

Strong 
adsorbate



74

HYDROCRACKING (QUICK REVIEW)



75

Classification: Internal Use

BUTANES HYDROCRACKING CATALYST

 Rework of metal-acid bifunctional catalyst from mild hydrocracking project

• 0.3 wt.% Pt on H-ZSM-5 w/ Al2O3 binder, Si/Al = 15, multiple batches from Zeolyst

 Process conditions optimized for hydrocracking of mixed butanes feed

• Low space velocity, high temperature

 Catalyst scaled up to 1 MT

• Consistent performance with in house made catalyst and good reproducibility

E
th

a
n

e
 v

o
l.

%
 i
n

 p
ro

d
u

c
t

Temperature



76

Classification: Internal Use

Feed: 70/30 n-/i-butane, P = 110 psig, H2:C4H10:N2 = 1:1:0.2, WHSV = 2 h
-1

CATALYST PERFORMANCE AND DEACTIVATION

0%

5%

10%

15%

20%

25%

30%

35%

0 0.2 0.4 0.6 0.8 1

C
o

k
e

 c
o

n
te

n
t 

p
e

r 
fr

e
s

h
 c

a
t.

 w
t.

Normalized reactor length

1 month @ 488 °C

6 months, 440-510 °C

Maintenance of catalyst performance Trend of coke formation by TGA

Fresh
catalyst

Spent
catalyst

 Maintained a constant ethane selectivity for ~ 6 months by 
incremental temperatures (~0.4°C/day).

 Coke built up from the end of the reactor.



77

Classification: Internal Use

REACTION SCHEMES

 C4 molecules dimerize then 

crack at low residence times, 

forming C3 and C5.

 C3 molecules dimerize then 

crack at high residence times, 

forming C2.

 Formation of aromatics at high 

residence times drives coke 

formation and deactivation of 

acid sites.

Pt/Al2O3
(Metal)

+ H2

Pt/Al2O3
(Metal)

H-ZSM-5
(Acid)

- H2

C2H6 C3H8, CH4C2
= C3

=, CH4C4H10 C4
=

Coke

C3
= C5C8

=  Cn (n>4)

Dehydrogenation Dimerization β-Scission HydrogenationOligomerization Protolytic  cracking

Cn
=

(n>3) C2
=

0%

20%

40%

60%

80%

100%

0 0.01 0.02 0.03

C
o

n
v

e
rs

io
n

, 
S

e
le

c
ti

v
it

y

WHSV-1 (h)

C5s

H2/C4H10 = 1
T = 464-467 °C
P = 100 psig

0%

20%

40%

60%

80%

100%

0 0.1 0.2 0.3

WHSV-1 (h)

Butanes conv.

Ethane

Propane

Methane
BTX

H2/C4H10 = 0.75
T = 488-491 °C
P = 100 psig

Propane

//

//



78

Classification: Internal Use

H2/C4H10 = 0.75, T = 488-491 °C, P = 100 psig

DETAILED MECHANISM AND KINETIC MODELING

Hydrogenation/Dehydrogenation [M]
1. C3H8 ↔ C3H6 + H2
2. n-C4H10 ↔ n-C4H8 + H2
3. i-C4H10 ↔ i-C4H8 + H2
